Repository: 1098994933/hea_alloy

A repo created by someone who is intelligent.

File: data/1_CFS_ml_dataset.csv
formula,CFS
Al0.053 Cu1 Mn1 Ni1,45.0
Al0.111 Cu1 Mn1 Ni1,40.0
Al0.2 Co1.5 Cr1 Fe1 Ni1.5 Ti0.5,43.5
Al0.2 Co1.5 Cr1 Fe1 Ni1.5 Ti1,14.2
Al0.25 Mo1 Nb1 Ti1 V1,12.91
Al0.343 Co0.514 Cr0.514 Fe1 Ni0.514,30.2
Al0.4 Co1 Cu0.6 Ni1 Si0.2,40.5
Al0.5 Co1 Cr1 Fe1 Ni1 Ti0.5,27.5
Al0.5 Cr1 Fe1 Mn1 Ni1,50.0
Al0.5 Cr1 Fe1 Ni1 Cu1 V1 Ti1,9.3
Al0.5 Hf1 Nb1 Ta1 Ti1 Zr1,46.0
Al0.5 Mo1 Nb1 Ti1 V1,11.25
Al0.515 Cr0.515 Cu0.515 Fe0.515 Ni1,30.0
Al0.562 Co0.938 Cr0.312 Fe0.312 Ni1,16.7
Al0.581 Co0.968 Cr0.323 Fe0.323 Mo0.032 Ni1,18.2
Al0.6 Co1 Cr0.333 Fe0.333 Mo0.067 Ni1,14.7
Al0.6 Co1 Cr0.333 Fe0.333 Mo0.1 Ni0.967,14.5
Al0.6 Co1 Fe1 Ni1 Cr0.4,38.9
Al0.6 Cr1 Fe1 Mn1 Ni1,53.0
Al0.667 Co0.667 Cr0.667 Fe0.667 Ni0.667 Ti1,6.6
Al0.667 Co0.667 Cu0.667 Fe0.667 Ni1,35.9
Al0.667 Co0.833 Cr0.833 Fe0.833 Ni0.833 Ti1,3.15
Al0.7 Co1 Fe1 Ni1 Cr0.3,27.1
Al0.7 Cr1 Fe1 Mn1 Ni1,55.0
Al0.7 Fe1 Cr1 Ni1 Co1 Cu0.5,42.73
Al0.75 Fe1 Cr1 Ni1 Co1 Cu0.25,43.6
Al0.75 Fe1 Cr1 Ni1 Co1 Cu0.5,27.63
Al0.75 Hf1 Nb1 Ta1 Ti1 Zr1,30.0
Al0.75 Mo1 Nb1 Ti1 V1,7.5
Al0.8 Co1 Cr1 Fe1 Ni1 Ti0.2,30.125
Al0.8 Co1 Fe1 Ni1 Cr0.2,24.8
Al0.8 Cr1 Fe1 Mn1 Ni1,55.0
Al0.8 Fe1 Cr1 Ni1 Co1 Cu0.45,10.09
Al0.85 Co1 Cr1 Fe1 Ni1,25.0
Al0.885 Cr1 Fe1 Ni1,37.1
Al0.9 Co1 Fe1 Ni1 Cr0.1,9.8
Al0.9 Fe1 Cr1 Ni1 Co1 Cu0.4,8.97
Al1 Co0.5 Cr0.5 Fe0.5 Ni0.5,9.98
Al1 Co0.556 Cr0.556 Fe0.556 Ni0.556 Ti0.111,10.02
Al1 Co0.667 Cr0.667 Fe0.667 Ni0.667 Ti0.333,11.85
Al1 Co0.833 Cr0.833 Fe0.833 Ni0.833 Ti0.667,7.73
Al1 Co1 Cr1 Cu1 Fe1 Mn1 Ni1,15.0
Al1 Co1 Cr1 Cu1 Fe1 Ni1 Ti1,8.55
Al1 Co1 Cr1 Cu1 Fe1 Ni1 V1,16.0
Al1 Co1 Cr1 Fe1 Ni1 Ti0.5,24.4
Al1 Co1 Cu1 Fe1 Ni0.5,13.7
Al1 Co1 Cu1 Fe1 Ni0.8,12.3
Al1 Co1 Cu1 Fe1 Ni1 Ti1,12.8
Al1 Co1 Fe1 Ni1,4.6
Al1 Cr0.767 Fe0.767 Ni0.767,24.7
Al1 Cr0.828 Fe0.828 Ni0.828,31.4
Al1 Cr0.889 Fe0.889 Ni0.889,27.1
Al1 Cr1 Cu1 Fe1 Ni1,21.0
Al1 Cr1 Cu1 Fe1 Ni1 Ti0.5,16.0
Al1 Cr1 Cu1 Fe1 Ni1 Ti1,12.0
Al1 Cr1 Cu1 Fe1 Ni1 Ti1.5,8.0
Al1 Cr1 Fe1 Ni1,34.6
Al1 Cr1 Fe1 Ni1 Cu1 V1 Ti1,23.0
Al1 Fe1 Cr1 Co1 Ti1 Cu0.5,7.43
Al1 Fe1 Cr1 Co1 Ti1 Cu0.75,6.72
Al1 Fe1 Cr1 Co1 Ti1 Cu1,6.03
Al1 Fe1 Cr1 Ni1 Co1,22.68
Al1 Fe1 Cr1 Ni1 Co1 Cu0.1,15.53
Al1 Fe1 Cr1 Ni1 Co1 Cu0.5,8.8
Al1 Hf1 Nb1 Ta1 Ti1 Zr1,21.0
Al1 Mo1 Nb1 Ti1 V1,2.5
Al1 Nb1 Ti1 Zr1,8.6
Al1 Ni1 Fe1 Cu1 Co1 Cr1 V0.1,12.32
Al1 Ni1 Fe1 Cu1 Co1 Cr1 V0.2,13.76
Al1 Ni1 Fe1 Cu1 Co1 Cr1 V0.3,11.28
Al1 Ni1 Fe1 Cu1 Co1 Cr1 V0.4,15.06
Al1 Ni1 Fe1 Cu1 Co1 Cr1 V0.5,15.56
Al1.5 Cr1 Fe1 Ni1 Cu1 V1 Ti1,22.0
Al1.5 Mo1 Nb1 Ti1 V1,1.3
C0.2 Mo1 Nb1 Re0.5 Ta0.2 W1,12.1
C0.4 Mo1 Nb1 Re0.5 Ta0.4 W1,12.7
C0.5 Mo1 Nb1 Re0.5 Ta0.5 W1,14.2
C0.6 Mo1 Nb1 Re0.5 Ta0.6 W1,13.8
Co0.5 Fe0.5 Mo0.5 Ni1 V0.5,24.7
Co1 Cr1 Cu1 Fe1 Ni1,50.6
Co1 Cr1 Cu1 Fe1 Ni1 Ti0.5,22.0
Co1 Cr1 Cu1 Fe1 Ni1 Ti0.8,3.0
Co1 Cr1 Cu1 Fe1 Ni1 Ti1,2.0
Co1 Cr1 Cu1 Fe1 Ni1 V0.042,50.2
Co1 Cr1 Cu1 Fe1 Ni1 V0.087,50.2
Co1 Cr1 Cu1 Fe1 Ni1 V0.136,50.2
Co1 Cr1 Cu1 Fe1 Ni1 V0.19,28.0
Co1 Cr1 Fe1 Mn0.2 Ni1 Pd1,50.0
Co1 Cr1 Fe1 Mn0.4 Ni1 Pd1,46.0
Co1 Cr1 Fe1 Mn0.6 Ni1 Pd1,42.0
Co1 Cr1 Fe1 Mn0.8 Ni1 Pd1,35.0
Co1 Cr1 Fe1 Mn1,4.3
Co1 Cr1 Fe1 Mn1 Ni1 ,71.0
Co1 Cr1 Fe1 Mn1 Ni1 V1,0.0
Co1 Cr1 Fe1 Ni1,81.5
Co1 Cr1 Fe1 Ni1 Hf0.1,54.4
Co1 Cr1 Fe1 Ni1 Hf0.2,44.0
Co1 Cr1 Fe1 Ni1 Hf0.3,18.3
Co1 Cr1 Fe1 Ni1 Hf0.4,11.6
Co1 Cr1 Fe1 Ni1 Ti1,4.23
Co1 Cr1 Fe1 Ni1 Ti1 Al0.25,5.12
Co1 Cr1 Fe1 Ni1 Ti1 Al0.5,9.83
Co1 Cr1 Fe1 Ni1 Ti1 Al0.75,9.25
Co1 Cr1 Fe1 Ni1 Ti1 Al1.5,6.14
Co1 Cr1 Fe1 Ni1 Ti1 Al2,4.3
Co1 Cr1 Fe1 Ni1 V1,0.0
Co1 Cr1 Fe1 Ni1 W0.2,52.0
Co1 Cr1 Fe1 Ni1 W0.5,35.6
Co1 Fe1 Mo0.4 Ni1 V1,19.7
Co1 Fe1 Ni1 Mn1 Al1,1.9
Co1 Fe1 Ni1 Mn1 Ti0.3 Al0.7,19.3
Co1 Fe1 Ni1 Mn1 Ti0.5 Al0.5,20.5
Co1 Fe1 Ni1 Mn1 Ti0.8 Al0.2,16.3
Co1 Fe1 Ni1 Mn1 Ti1,3.8
Co1.5 Cr1 Fe1 Ni1.5 Ti0.5,36.8
Co1.5 Cr1 Fe1 Ni1.5 Ti1,12.5
Cr1 Fe1 Mo1 Nb1 Ti1,0.9
Cr1 Fe1 Mo1 Nb1 V1,2.7
Cr1 Fe1 Ni1 Cu1 V1 Ti1,4.6
Cr1 Fe1 Ni1 Nb0.1 Ti0.2,16.65
Cr1 Fe1 Ni1 Nb0.1 Ti0.3,15.14
Cr1 Fe1 Ni1 Nb0.1 Ti0.4,2.9
Cr1 Fe1 Ni1 Ti0.2,5.8
Cr1 Fe1 Ni1 Ti0.4,6.5
Cr1 Fe1 Ni1 V0.5 W1,7.3
Cu1 Mn1 Ni1 Sn0.053,63.0
Cu1 Mn1 Ni1 Sn0.111,20.0
Fe1 Co0.2 Ni1 Cu1 Al1,13.0
Fe1 Co1 Ni1 Cr1 Mn1 Nb0.25,38.18
Fe1 Co1 Ni1 Cr1 Mn1 Nb0.5,28.58
Fe1 Co1 Ni1 Cr1 Mn1 Nb0.75,12.21
Fe1 Co1 Ni1 Cr1 Mn1 Sn0.3,28.83
Fe1 Co1 Ni1 Cr1 Mn1 Sn0.5,12.32
Fe1 Co2 Ni1 Cu1 Al1,41.0
Fe1 Cr1 Mo1 V1,28.2
Fe1 Cr1 Mo1 V1 Ti0.5,5.9
Fe1 Cr1 Mo1 V1 Ti1.0,5.3
Fe1 Cr1 Mo1 V1 Ti1.5,4.7
Fe1 Cr1 Mo1 V1 Ti2.0,4.2
Fe1 Mo1 Nb1 Ti1 V1,1.7
Hf0.5 Mo0.5 Nb1 Si0.1 Ti1 Zr1,28.0
Hf0.5 Mo0.5 Nb1 Si0.3 Ti1 Zr1,23.0
Hf0.5 Mo0.5 Nb1 Si0.5 Ti1 Zr1,23.0
Hf0.5 Mo0.5 Nb1 Si0.7 Ti1 Zr1,12.0
Hf0.5 Mo0.5 Nb1 Si0.9 Ti1 Zr1,9.0
Hf0.5 Mo0.5 Nb1 Ti1 Zr1,25.0
Hf1 Mo1 Nb1 Ta1 Ti1,27.0
Hf1 Mo1 Nb1 Ta1 Ti1 W1 Zr1,15.5
Hf1 Mo1 Nb1 Ta1 Ti1 Zr1,12.0
Hf1 Mo1 Nb1 Ta1 Zr1,16.0
Hf1 Mo1 Ta1 Ti1 Zr1,4.0
Hf1 Nb1 Ta1 Ti1 W1 Zr1,26.3
Hf1 Nb1 Ta1 Zr1,21.6
Hf1 Nb1 Ti1 Zr1,52.0
Hf1 Sc1 Ti1 Y1 Zr1,15.7
Hf1 Sc1 Ti1 Zr1,21.9
Hf1 Ti1 Y1 Zr1,17.7
Hf1 Ti1 Zr1,17.0
Mo0.333 Nb0.333 Ti0.333 V1 Zr0.333,24.0
Mo0.5 Nb0.5 Ti0.5 V1 Zr0.5,23.0
Mo0.667 Nb0.667 Ti0.667 V1 Zr0.667,20.0
Mo1 Nb1 Re0.5 W1,10.4
Mo1 Nb1 Ta1 Ti1 V1,30.0
Mo1 Nb1 Ta1 V1,21.0
Mo1 Nb1 Ta1 V1 W1,1.7
Mo1 Nb1 Ta1 W1,2.1
Mo1 Nb1 Ti1 V0.25 Zr1,30.0
Mo1 Nb1 Ti1 V0.5 Zr1,28.0
Mo1 Nb1 Ti1 V0.75 Zr1,29.0
Mo1 Nb1 Ti1 V1,25.62
Mo1 Nb1 Ti1 V1 Zr1,26.0
Mo1 Nb1 Ti1 Zr1,34.0
Nb1 Ta1 Ti1 V1 W1,20.0
Nb1 Ta1 V1 W1,12.0
Nb1 Ti1 Zr1,48.0
Al1 Cr1 Fe1 Mo0.8 Ni1,0.0
Al1 Cr1 Fe1 Ni1 Mo0.8,0.0
Al1 Cu1 Ni1 Ti1,0.85
Al0.125 Co1 Cr1 Cu1 Fe1 Mn1 Ni1 Ti1 V1,1.0
Al0.667 Co1 Cr1 Cu1 Fe1 Mn1 Ni1 Ti1 V1,1.0
Al1 Co1 Cr1 Fe1 Ni1 Si1,1.0
Al1 Co1 Cr1 Fe1 Ni1 Si1,1.0
Co1 Cr1 Cu1 Fe1 Mn1 Ni1 Ti1 V1,1.0
Al0.25 Co1 Cr1 Cu1 Fe1 Mn1 Ni1 Ti1 V1,2.0
Al1 Co1 Cr1 Fe1 Ni1 Si0.8,2.0
Al1 Co1 Cr1 Fe1 Ni1 Si0.8,2.0
Co1 Cr1 Cu1 Fe1 Ni1 Ti1,2.0
Al1 Mo1 Nb1 Ti1 V1,2.5
Mo1 Nb1 Ta1 Ti0.25 W1,2.5
Al1 Co1 Cr1 Cu1 Ni1 Ti1 Y0.5,3.0
Al1 Co1 Cr1 Fe1 Mo0.2 Ni1,3.0
Al1 Co1 Cr1 Fe1 Mo0.3 Ni1,3.0
Al1 Co1 Cr1 Fe1 Mo0.4 Ni1,3.0
Al1 Co1 Cr1 Fe1 Mo0.5 Ni1,3.0
Al1 Co1 Cr1 Fe1 Ni1 Si0.6,3.0
Al1 Co1 Cr1 Fe1 Ni1 Si0.6,3.0
Co1 Cr1 Cu1 Fe1 Ni1 Ti0.8,3.0
Cr1 Hf1 Nb1 Ti1 Zr1,3.0
Al1 Co1 Cr1 Cu1 Ni1 Ti1 Y0.5,3.07
Al1 Co1 Cr1 Cu1 Ni1 Ti1 Y1,3.54
Co1 Cr1 Mo1 Nb1 Ti0.5,3.88
Al0.667 Nb1 Ta0.333 Ti1 Zr0.333,4.0
Al1 Co1 Cr1 Cu1 Ni1 Ti1 Y1,4.0
Hf1 Mo1 Ta1 Ti1 Zr1,4.0
Al1 Co1 Cr1 Fe1 Nb0.5 Ni1,4.1
Cr16.7 Fe16.7 Mo16.7 Ti33.3V16.7,4.2
Co1 Cr1 Mo1 Nb1 Ti0.2,4.62
Cr18.2 Fe18.2 Mo18.2 Ti27.3V18.2,4.7
Al1 Co1 Cr1 Cu1 Ni1 Ti1 Y0.8,4.73
Co1 Cr1 Mo1 Nb1 Ti0.4,4.92
Al0.214 Nb0.714 Ta0.571 Ti1 V0.143 Zr0.929,5.0
Al0.214 Nb0.714 Ta0.714 Ti1 Zr0.929,5.0
Al0.333 Nb0.667 Ta0.533 Ti1 V0.133 Zr0.667,5.0
Al1 Co1 Cr1 Cu1 Ni1 Ti1 Y0.8,5.0
Cr1 Mo0.5 Nb1 Ta0.5 Ti1 Zr1,5.0
Co1 Cr1 Mo1 Nb1 Ti1,5.07
Al1 Co1 Cr1 Fe1 Ni1 Ti1.5,5.3
Co1 Cr1 Mo1 Nb1,5.77
Cr22.2Fe22.2Mo22.2Ti11.1V22.2,5.9
Mo1 Nb1 Ta1 Ti0.5 W1,5.9
Al0.667 C1 Co0.667 Cr0.667 Fe0.667 Ni0.667,6.0
Al1 C0.5 Co1 Cr1 Fe1 N1,6.0
Al1 C1.5 Co1 Cr1 Fe1 N1,6.0
Al1 C0.4 Co1 Cr1 Fe1 N1,7.0
Al1 C1 Co1 Cr1 Fe1 N1,7.0
Al1 Cu0.889 Fe0.667 Ni0.889 Ti1,7.0
Al1 Cu0.889 Fe0.667 Ni0.889 Ti1,7.0
Co1 Cu0.5 Fe1 Ni1 V1 Ti1,7.4
Al0.75 Mo1 Nb1 Ti1 V1,7.5
Al1 Co1 Cr1 Cu1 Ni1 Ti1,7.68
Al1 C0.3 Co1 Cr1 Fe1 N1,8.0
Al1 Cu1 Fe1 Ni1 Ti1,8.0
Mo1.5 Nb1 Ti1 V0.3 Zr1,8.0
Mo1 Nb1 Ta1 Ti0.75 W1,8.4
Al1 Co1 Cr1 Fe1 Ni1 Ti1,8.8
Al1 C0.2 Co1 Cr1 Fe1 N1,9.0
Al1 Co1 Cr1 Cu1 Fe1 Ni1 Ti1,9.0
Al1 Co1 Cr1 Fe1 Mo0.1 Ni1,9.0
Hf0.5 Mo0.5 Nb1 Si0.9 Ti1 Zr1,9.2
Hf1 Mo0.5 Nb Si0.7 Ti V0.5,9.2
Al0.4 Hf0.6 Nb1 Ta1 Ti1 Zr1,10.0
Al1 Mo0.5 Nb1 Ta0.5 Ti1 Zr1,10.0
Hf1 Mo1 Nb1 Ti1 Zr1,10.0
Al1 Co1 Cr1 Fe1 Nb0.25 Ni1,10.5
Al1 Co1 Cr1 Fe1 Nb0.5 Ni1,10.5
Hf0.5 Mo0.5 Nb1 Si0.7 Ti1 Zr1,10.6
Mo1 Nb1 Ta1 Ti1 V1 W1,10.6
Al1 C0.1 Co1 Cr1 Fe1 N1,11.0
Hf1 Nb1 Si0.5 Ti1 V1,11.0
Al0.5 Mo1 Nb1 Ti1 V1,11.25
Mo1 Nb1 Ti1 V0.3 Zr1,11.5
Hf1 Mo0.5 Nb Si0.5 Ti V0.5,11.9
Al0.75 Co1 Cr1 Cu0.25 Fe1 Ni1 Ti0.5,12.0
Hf1 Mo1 Nb1 Ta1 Ti1 Zr1,12.0
Mo2 Nb1 Ti1 V1 Zr1,12.0
Hf0.5 Mo0.5 Nb1 Si0.5 Ti1 Zr1,12.1
Al1 Cr1 Fe1 Ni1 Mo0.5,12.6
Co1 Cu0.5 Fe1 Ni1 V1 Ti0.5,12.79
Al0.25 Mo1 Nb1 Ti1 V1,12.91
Al1 Co1 Cr1 Fe1 Ni1 Si0.4,13.0
Al1 Cr1 Fe1 Mo0.5 Ni1,13.0
Al23.8Co4.8Cu23.8Fe23.8Ni23.8,13.0
Al1 Co1 Cr1 Fe1 NiSi0.4,13.0
Al1 Co1 Cr1 Fe1 Ni1 Si0.2,14.0
Al1 Co1 Cr1 Fe1 Ni1 Si0.2,14.0
Al1 Co1 Cr1 Cu1 Fe1 Mn1 Ni1,15.0
Mo1.7 Nb1 Ti1 V1 Zr1,15.0
Hf1 Sc1 Ti1 Y1 Zr1,15.7
Al1 Co1 Cr1 Cu1 Fe1 Ni1 V1,16.0
Al16.7Co16.7Cr16.7Cu16.7Fe16.7Ni16.7,16.0
Al0.5 Co1 Cr1 Cu0.5 Fe1 Ni1 Ti0.5,17.0
Hf1 Ti1 Zr1,17.0
Al1 Co1 Cr1 Fe1 Nb0.1 Ni1,17.2
Al1 Co1 Cr1 Fe1 Nb0.25 Ni1,17.2
Hf1 Ti1 Y1 Zr1,17.7
Hf1 Mo0.5 Nb Si0.3 Ti V0.5,18.5
Hf0.333 Nb0.333 Ta0.333 Ti1 Zr0.667,18.8
Co1 Fe1 Mo0.4 Ni1 V1,19.7
Cu1 Mn1 Ni1 Sn0.111,20.0
Mo1 Nb1 Ti1 V1.5 Zr1,20.0
Mo1.3 Nb1 Ti1 V0.3 Zr1 ,20.0
Mo1.5 Nb1 Ti1 V1 Zr1,20.0
Al1 Hf1 Nb1 Ta1 Ti1 Zr1,21.0
Hf1 Sc1 Ti1 Zr1,21.9
Co1 Cr1 Cu1 Fe1 Ni1 Ti0.5,22.0
Hf0.5 Mo0.5 Nb1 Si0.3 Ti1 Zr1,23.0
Mo1 Nb1 Ti1 V2 Zr1,23.0
Al1 Co1 Cr1 Fe1 Ni1 Ti0.5,23.3
Al1 Co1 Cr1 Cu1 Fe1 Ni1,24.0
Mo1 Nb1 Ti1 V3 Zr1,24.0
Al1 Co1 Cr1 Fe1 Nb0.1 Ni1,24.5
Al1 Co1 Cr1 Fe1 Ni1,24.5
Mo0.5 Nb1 Hf0.5 Zr1 Ti1,24.61
Co0.5 Fe0.5 Mo0.5 Ni1 V0.5,24.7
Mo1 Nb1 Ti1 V1,25.62
Mo1 Nb1 Ti1 V1.0 Zr1,26.0
Mo0.7 Nb1 Ti1 V0.3 Zr1,26.6
Hf0.5 Mo0.5 Nb1 Si0.1 Ti1 Zr1,27.8
Mo1 Nb1 Ti1 V0.5 Zr1,28.0
Cr25 Fe25 Mo25 V25,28.2
Al1 Cr1 Fe1 Ni1,28.5
Al1 Cr1 Fe1 Ni1 Mo0.2,28.7
Al1 Cr1 Fe1 Mo0.2 Ni1,29.0
Co1 Cr1 Cu1 Fe1 Ni1 Ti0.5,29.0
Mo1 Nb1 Ti1 V0.75 Zr1,29.0
Hf1 Nb1 Ti1 V1 Zr1,29.6
Al0.75 Hf1 Nb1 Ta1 Ti1 Zr1,30.0
Mo1 Nb1 Ti1 V0.25 Zr1,30.0
Mo1.3 Nb1 Ti1 V1 Zr1,30.0
Mo0.5 Nb1 Ti1 V1 Zr1,32.0
Mo0.7 Nb1 Ti1 V1 Zr1,32.0
Mo1 Nb1 Ta1 Ti1 V1,32.0
C0.3 Hf0.5 Mo0.5 Nb1 Ti1 Zr1,32.62
Mo1 Nb1 Ti1 Zr1,34.0
Hf1 Mo0.5 Nb1 Ti1 V0.5,35.0
C0.1 Hf0.5 Mo0.5 Nb1 Ti1 Zr1,38.39
Al0.25 Co1 Cr1 Cu0.75 Fe1 Ni1 Ti0.5,39.0
Al0.111 Cu1 Mn1 Ni1,40.0
Al0.4 Co1 Cu0.6 Ni1 Si0.2,40.5
Mo0.3 Nb1 Ti1 V1 Zr1,42.0
Mo0.5 Nb1 Ti1 V0.3 Zr1,43.0
Al0.053 Cu1 Mn1 Ni1,45.0
Mo0.1 Nb1 Ti1 V0.3 Zr1,45.0
Al0.5 Hf1 Nb1 Ta1 Ti1 Zr1,46.0
Al0.3 Hf1 Nb1 Ta1 Ti1 Zr1,50.0
Hf1 Mo0.25 Nb1 Ta1 Ti1 Zr1,50.0
Hf1 Mo0.5 Nb1 Ta1 Ti1 Zr1,50.0
Hf1 Mo0.75 Nb1 Ta1 Ti1 Zr1,50.0
Hf1 Nb1 Ta1 Ti1 Zr1,50.0
Mo0.3 Nb1 Ti1 V0.3 Zr1,50.0
Co24.4Cr24.4Fe24.4Ni24.4Mo2.4,60.0
Co1 Cr0.2 Fe1 Ni1 Si0.2,61.0
Cu1 Mn1 Ni1 Sn0.053,63.0
Al16.7Co33.3Cu16.7Fe16.7Ni16.7,80.0
Co1 Fe1 Mo0.2 Ni1 V1,80.0
Co1 Fe1 Ni1 V1,80.0

File: data/2_YS_alloy_feature.csv (part 1 of 2)
Atomic size difference,Atomic packing effect,Cohesion energy,Shear modulus,Lattice distortion energy,Difference in Shear modulus,Melting temperature,Entropy of mixing,Mixing enthalpy,Solid solution phase forming ability,Phase formation coefficient,VEC,Energy term,Local size mismatch in n-element alloys,Local modulus mismatch,Peierls-Nabarro stress coefficient,Work function,Local atomic distortion from one single atom,Local atomic distortion from a group of adjacent atoms,Pauling electronegativity,Allen electronegativity,Number of mobile electrons,formula,YS
0.022402896086215852,1.1701027007868408,348.29053390108095,301.56501801506715,1.924425651192446,1.1426806703609653,1524.4821192269899,9.703427372685265,-0.9552818859392995,15.485169082140823,19333.78259612071,9.223386832623648,-18.264075688692277,1.153977085036288,165.0059452993833,-652.4375813805444,4.691320013101867,0.015264201936510069,165.00719523403257,0.1675355938244081,0.002021804538138115,1.6061808057648215,Al0.053 Cu1 Mn1 Ni1,330.0
0.028685787364124936,1.169917079464852,347.8936033429766,296.42751526840254,2.436908811805773,1.1584421061520036,1513.4635711989717,10.088012632708608,-1.9267804818625054,7.924016134230812,12259.480515091333,9.107360977177757,-41.99354188896234,1.4229740881708721,163.9524355515797,-412.5905733654456,4.682160077145613,0.018175006433313344,163.95389609533038,0.16761941396324867,0.002320522595583781,1.6021504339440695,Al0.111 Cu1 Mn1 Ni1,515.0
0.05205384160744686,1.187491241854211,405.04545454545456,76.51363636363637,5.091575534321133,0.3190486359662594,1765.308181818182,15.54721513376999,-7.280991735537192,3.769490074569722,5737.821528373337,8.0,-99.26858597864543,2.6756198347107434,13.103925619834708,-37.4005737994185,4.757727272727274,0.03541996574346382,13.104848137190668,0.12737414790183682,0.006086357230441439,1.6745454545454546,Al0.25 Co1 Cr1 Cu0.75 Fe1 Ni1 Ti0.5,750.0
0.03715865386953275,1.1062010144295038,576.4117647058823,141.03529411764706,3.0382664046265013,0.9499926132754527,2353.7335294117647,12.707663913447359,-4.927335640138408,6.070309964258247,9203.346538723963,4.882352941176471,-43.13637971664502,2.823529411764706,65.84498269896193,-138.3874981185208,4.188235294117646,0.035388553393473986,65.84527506969387,0.2432166220872159,0.004002110019498809,1.6276470588235292,Al0.25 Mo1 Nb1 Ti1 V1,1250.0
,,623.0377358490566,228.56603773584908,,1.1230959740298598,2433.026603773585,14.431908651129232,-4.983980064079743,7.045216321087149,,4.320754716981132,,,128.47561409754363,,3.813207547169811,,,0.12038268161176621,,1.5220754716981135,Al0.3 Hf1 Nb1 Ta1 Ti1 Zr1,1188.0
0.04917949836710549,1.1690059586655366,397.7272727272728,66.61831046312179,4.292233511495485,0.2959927761656968,1579.2409605488851,12.261545287710602,-5.958972635183841,3.2495424536179884,5069.638792551249,8.71483704974271,-57.08307217508745,2.5705708334191457,9.605417375231326,-40.469978955326695,4.897272727272728,0.03414917382357943,9.607024603658289,0.10154509272254103,0.0032784988362111306,1.6614665523156091,Al0.333 Co0.333 Cu0.333 Fe0.333 Ni1,268.0
0.050196217170383604,1.2430899238604047,398.0,63.31875,4.127697683192107,0.33938849129213183,1569.203125,12.255308445321424,-11.734375,1.6388660077965185,4863.873452745564,8.625,-50.97420990509807,2.75390625,11.169921875,-40.48904748068702,4.871875,0.03283014236622484,11.170890287493863,0.09549010092674522,0.0027587050817026158,1.6368749999999999,Al0.4 Co1 Cu0.6 Ni1 Si0.2,588.0
0.05201294647922288,1.1687313554975265,392.66666666666663,65.05,4.428902392705828,0.3212309331083967,1554.3733333333332,12.975746340770252,-5.8888888888888875,3.424950694900335,4796.334167981711,8.5,-62.983372819256,2.888888888888889,10.586111111111112,-37.94217072983959,4.846666666666667,0.038095238095238,10.587770562770563,0.10645812948447535,0.0036006624270282887,1.6466666666666665,Al0.5 Co0.5 Cu0.5 Fe0.5 Ni1,544.0
0.057297394909558985,1.1870545399471932,404.6363636363636,75.49999999999999,5.526594181731099,0.3440391121916693,1746.0218181818184,15.74495536409992,-10.84297520661157,2.535377520300378,4795.917241797669,7.636363636363637,-127.80269109106065,3.1404958677685952,13.957024793388431,-33.3584133981839,4.746363636363637,0.043718657580043785,13.957854746513613,0.13087752144594847,0.0063582115063644945,1.670909090909091,Al0.5 Co1 Cr1 Cu0.5 Fe1 Ni1 Ti0.5,1580.0
0.04609097365551073,1.1697593766080534,373.66666666666663,240.28888888888886,4.691036874271981,1.238177882014127,1712.1633333333334,13.14521343892854,-9.28395061728395,2.4242645600756596,6187.7944280857155,7.222222222222222,-232.6426601998691,2.0246913580246915,131.97283950617282,-130.20129414788542,4.74,0.028875231684713606,131.97364159594184,0.1388044187577134,0.0027594991447813786,1.6788888888888889,Al0.5 Cr1 Fe1 Mn1 Ni1,1091.0
0.05719267606958679,1.1708804512326583,496.09999999999997,123.57000000000001,4.135602406591821,1.0436511459151758,2074.047,12.228301672142035,-10.96,2.3140577005658,3738.39604482475,4.6,-113.80618031244649,3.9100000000000015,60.05500000000001,-78.81739071269045,4.105,0.05075485262401152,60.055172537742635,0.04686149805543988,0.007223190042151075,1.585,Al0.5 Cr1 Nb1 Ti2 V0.5,1240.0
,,612.2727272727273,221.20000000000002,,1.1520256991489004,2378.497272727273,14.697168880613484,-8.59504132231405,4.0671329884822205,,4.272727272727273,,,126.4,,3.827272727272727,,,0.12134235427973517,,1.517272727272727,Al0.5 Hf1 Nb1 Ta1 Ti1 Zr1,1302.0
0.0365840327752956,1.1061320209873042,562.5555555555554,134.64444444444442,2.8962359280442347,0.9866509142492889,2274.83,13.14521343892854,-7.802469135802469,3.8325208811226306,9821.650757423355,4.777777777777778,-36.39298126208019,2.765432098765432,64.7679012345679,-142.0123334371328,4.188888888888889,0.03470562195661796,64.76823569917859,0.23783488410820952,0.0042804710714700045,1.6144444444444441,Al0.5 Mo1 Nb1 Ti1 V1,1625.0
,,568.7391304347827,201.19565217391303,,1.2967106540722686,2363.061304347826,13.241589181517465,-9.073724007561436,3.4484944634462273,,4.739130434782609,,,118.22495274102081,,4.1891304347826095,,,0.2497106075512803,,1.607391304347826,Al0.6 Mo1 Ta1 Ti1 V1,962.0
0.053582333727103575,1.1685573269600547,389.4492911668484,64.05291712104689,4.490081241112307,0.33647357168260483,1538.5632715376225,13.25423592665327,-5.685517648583821,3.5867412343927225,4616.485192419108,8.363413304253,-65.76197471979445,3.0746730543508116,11.11650967755554,-36.70568831838017,4.814492911668484,0.04060789602818985,11.118103986580172,0.10898857754467996,0.0037684349294597845,1.637257360959651,Al0.667 Co0.667 Cu0.667 Fe0.667 Ni1,680.0
0.07005602418724394,1.1853548441503499,413.8605721144228,71.79573914782956,6.428386465086406,0.38652786468901557,1760.4111802360467,14.840998134564138,-21.982746939465905,1.1884892781549616,3023.9328102858394,6.699339867973594,-202.81935937642862,4.459714507414385,15.147396648763632,-26.4519630684352,4.633214642928585,0.06588189513131264,15.1483527271424,0.14400751190082756,0.0093032813556462,1.6559571914382873,Al0.667 Co0.833 Cr0.833 Fe0.833 Ni0.833 Ti1,1272.0
0.0615506757141643,1.1866202658317024,404.22727272727275,74.48636363636363,5.8531894846183254,0.3680133971225757,1726.7354545454548,15.547215133769988,-14.388429752066116,1.8657996774854,4103.807284339212,7.2727272727272725,-152.48586430688815,3.543388429752066,14.717975206611564,-30.695839868787463,4.735,0.051258273910401914,14.718713572265353,0.1329893116938101,0.0065128156021577385,1.6672727272727272,Al0.75 Co1 Cr1 Cu0.25 Fe1 Ni1 Ti0.5,1900.0
,,599.8695652173913,212.7130434782609,,1.1865085537271427,2315.6699999999996,14.854820038583846,-12.400756143667296,2.773932550581921,,4.217391304347826,,,123.76559546313798,,3.843478260869565,,,0.1221483804358461,,1.5117391304347825,Al0.75 Hf1 Nb1 Ta1 Ti1 Zr1,1415.0
0.03601227565019581,1.106070381604155,550.1578947368421,128.92631578947368,2.7672590762782043,1.0204276673842219,2204.232105263158,13.332065209759664,-10.060941828254846,2.9208961413815926,10280.075346292651,4.684210526315789,-30.911341049350458,2.7036011080332405,63.54681440443212,-145.90539386108426,4.189473684210526,0.033963536810363654,63.54717358595766,0.23276490582783643,0.004470383783667573,1.6026315789473684,Al0.75 Mo1 Nb1 Ti1 V1,1260.0
0.05415781826184513,1.1691632269033272,370.75000000000006,226.89583333333334,5.286028719932177,1.2900441357707189,1663.495,13.350675322473435,-11.388888888888893,1.9500393640002092,4551.776331569488,6.958333333333334,-331.06945887772235,2.743055555555556,128.54774305555557,-105.87695424351884,4.706250000000001,0.04027868495536698,128.54879197964294,0.13716816017817932,0.0031183890871727595,1.6608333333333336,Al0.8 Cr1 Fe1 Mn1 Ni1,1200.0
0.212054094025515,2.0319885057236102,412.56862745098044,,,,1399.572549019608,13.920872366202895,-53.31795463283353,0.36541669605130134,309.58016578116593,6.15686274509804,,11.9761630142253,,,5.169411764705883,0.16714558914047403,,0.5279904668672085,0.09847373852588122,1.6601960784313727,Al1 C0.1 Co1 Cr1 Fe1 N1,957.0
0.21657616326943652,2.0360786025437085,418.30769230769226,,,,1446.176923076923,14.221596536363382,-53.46153846153845,0.38470544080948565,303.1984956267868,6.115384615384615,,12.315088757396447,,,5.1899999999999995,0.17516126564850473,,0.5280315404332468,0.09727580776408955,1.662307692307692,Al1 C0.2 Co1 Cr1 Fe1 N1,906.0
0.22075365312669154,2.0400492288930265,423.83018867924534,,,,1491.0226415094342,14.431908651129232,-53.55642577429691,0.4017875025811887,296.14743322899267,6.075471698113208,,12.620149519401926,,,5.209811320754717,0.1825968019315618,,0.5278815713435984,0.09607544967501666,1.6643396226415095,Al1 C0.3 Co1 Cr1 Fe1 N1,867.0
0.22462017443042512,2.043905550703397,429.1481481481481,,,,1534.2074074074073,14.58502024404227,-53.6076817558299,0.4174111874025065,289.0743221451719,6.037037037037036,,12.894375857338817,,,5.228888888888889,0.18949460125930717,,0.5275613591368505,0.09487713040031709,1.6662962962962962,Al1 C0.4 Co1 Cr1 Fe1 N1,1056.0
0.2282047512070128,2.0476524398577594,434.2727272727273,,,,1575.8218181818181,14.697168880613484,-53.619834710743795,0.43193194295567244,282.2177468394009,6.0,,13.140495867768594,,,5.247272727272727,0.19589349198287748,,0.5270893097909194,0.09368450620908478,1.6681818181818182,Al1 C0.5 Co1 Cr1 Fe1 N1,1060.0
0.24268365972495062,2.0648977931657764,457.3333333333333,,,,1763.0866666666664,14.896688227162047,-53.222222222222214,0.49348094262462916,252.93484166852508,5.833333333333333,,14.027777777777777,,,5.33,0.22155388471177945,,0.5229643072587905,0.08789340336523484,1.6766666666666663,Al1 C1 Co1 Cr1 Fe1 N1,1251.0
0.25288281946333135,2.080000822121694,476.8461538461539,,,,1921.5415384615387,14.784231704418767,-52.307692307692314,0.5431039696259544,231.1852439171308,5.6923076923076925,,14.497041420118341,,,5.4,0.23902465693510466,,0.5168692737567655,0.08251075866167822,1.683846153846154,Al1 C1.5 Co1 Cr1 Fe1 N1,1255.0
0.06581193046160254,1.1673106744417339,385.66666666666663,67.88333333333333,5.7091849675440205,0.47434965345925323,1558.9899999999998,12.975746340770252,-15.444444444444443,1.3097951733106241,2995.8708463248927,6.5,-141.15078705169512,4.138888888888888,17.236111111111107,-28.830183482360216,4.713333333333333,0.06199575371549895,17.237455767869776,0.1266227994214838,0.00453309354004269,1.63,Al1 Co0.5 Cr0.5 Fe0.5 Ni0.5,1241.0
0.06654194916915979,1.1855673480016415,390.3772113943028,68.54824587706146,5.829136600304581,0.4600167194054085,1592.7115442278862,13.876722702181523,-17.193801420129518,1.2854409507102014,3133.97749475791,6.534332833583209,-150.42747101096685,4.202073236245446,16.994462061323162,-28.389441654120123,4.700173913043478,0.06262562642932726,16.994636025401398,0.12977854931197413,0.005350765632991339,1.6343988005996999,Al1 Co0.556 Cr0.556 Fe0.556 Ni0.556 Ti0.111,1324.0
0.06762558033113202,1.1855043993854162,397.4166458385403,69.52509372656837,6.0086671846689255,0.43847090394789306,1643.0022494376403,14.533774185136853,-19.325584000150922,1.2356171838746024,3178.018332224149,6.584103974006498,-165.0479749755439,4.29052059654419,16.554178438644524,-27.76191396361026,4.680169957510622,0.06359762941630778,16.554602457398158,0.13430569915201412,0.006561086372562265,1.640879780054986,Al1 Co0.667 Cr0.667 Fe0.667 Ni0.667 Ti0.333,1566.0
0.06869438780664341,1.1854381420260174,404.4680936187238,70.49011802360471,6.188585191190806,0.4166089897572096,1693.2962592518502,14.840998134564137,-20.87274698388368,1.203972176936018,3144.999606549035,6.632726545309061,-180.61003256115814,4.370914510967808,16.01763661394011,-27.171228928950814,4.659859971994399,0.06459418045145349,16.018297559794586,0.13861905909653321,0.007755475090154715,1.6472974594918983,Al1 Co0.833 Cr0.833 Fe0.833 Ni0.833 Ti0.667,1503.0
0.0569007859434531,1.1686076461375874,402.5098039215687,77.22745098039216,5.5979216351506205,0.3783802183028851,1707.8568627450982,13.920872366202895,-12.056901191849295,1.971887886258078,4299.618485271687,7.176470588235295,-133.3087584552171,3.121876201460977,15.143021914648212,-33.59233023459841,4.812745098039216,0.04635777434829947,15.143080265040972,0.1305991280860033,0.004496749311294761,1.6798039215686276,Al1 Co1 Cr1 Fe1 Mo0.1 Ni1,1804.0
0.0568471039479284,1.1685255817778415,407.4230769230769,78.15769230769229,5.662627481336144,0.3798951216942455,1730.705769230769,14.22159653636338,-11.804733727810648,2.0850448422373113,4400.800328571251,7.153846153846153,-138.0245447567641,3.1952662721893477,15.478550295857985,-33.52517121324694,4.809615384615384,0.047128603613959215,15.478654190997284,0.13918879520298738,0.005176548322235575,1.6815384615384612,Al1 Co1 Cr1 Fe1 Mo0.2 Ni1,2456.0
0.05677499187664133,1.168446704575164,412.15094339622647,79.05283018867925,5.7227049359130815,0.38088845589611053,1752.6924528301886,14.431908651129232,-11.562833748665005,2.1875863583777053,4477.232109788048,7.132075471698114,-142.4981960486517,3.260946956212175,15.778212887148454,-33.47777651215692,4.806603773584905,0.04780537409777719,15.778351313659774,0.1466475979275763,0.0058130270463586774,1.6832075471698116,Al1 Co1 Cr1 Fe1 Mo0.3 Ni1,2649.0
0.05668663890396474,1.1683708323896265,416.7037037037037,79.9148148148148,5.778468009458598,0.38144530332971516,1773.8648148148147,14.58502024404227,-11.330589849108366,2.283363406390029,4538.8478178985515,7.111111111111111,-146.7331491536129,3.319615912208504,16.04526748971193,-33.44788106005095,4.803703703703704,0.048397047248282164,16.04543097994073,0.15319191904391252,0.006409143518518519,1.684814814814815,Al1 Co1 Cr1 Fe1 Mo0.4 Ni1,2670.0
0.05658397021577653,1.1682977967008825,421.0909090909091,80.74545454545455,5.830206531141921,0.38163542289458163,1794.2672727272727,14.697168880613486,-11.107438016528924,2.3741432619284906,4590.361110729403,7.09090909090909,-150.73393506656114,3.3719008264462804,16.282644628099174,-33.433541205686424,4.800909090909092,0.04891165172855315,16.282825049470375,0.15897918154679644,0.006967621816366308,1.6863636363636363,Al1 Co1 Cr1 Fe1 Mo0.5 Ni1,2757.0
0.05840537746314174,1.168529035187415,403.92156862745105,82.11764705882355,5.620028816303823,0.6116393989567293,1704.9941176470593,13.920872366202895,-12.933487120338338,1.8351590159754634,4080.9453745485225,7.15686274509804,-146.68776658144375,3.2026143790849684,19.937331795463287,-35.5485432337716,4.8009803921568635,0.04798140496485049,19.937490550142375,0.12190182043534764,0.004874236701582134,1.6772549019607845,Al1 Co1 Cr1 Fe1 Nb0.1 Ni1,1641.0
0.05840537746314174,1.168529035187415,403.92156862745105,82.11764705882355,5.620028816303823,0.6116393989567293,1704.9941176470593,13.920872366202895,-12.933487120338338,1.8351590159754634,4080.9453745485225,7.15686274509804,-146.68776658144375,3.2026143790849684,19.937331795463287,-35.5485432337716,4.8009803921568635,0.04798140496485049,19.937490550142375,0.12190182043534764,0.004874236701582134,1.6772549019607845,Al1 Co1 Cr1 Fe1 Nb0.1 Ni1,1641.0
0.06028248769927447,1.1682953268975542,413.23809523809524,90.4857142857143,5.7252575043722835,0.7681722793088758,1734.8514285714286,14.335348767850853,-13.750566893424036,1.8086309082187157,3944.8085521807634,7.095238095238095,-173.34271061532638,3.4195011337868477,26.94331065759637,-38.29874422800781,4.779523809523809,0.05129015826175538,26.943655268574908,0.12361523216652046,0.006407453385759014,1.676190476190476,Al1 Co1 Cr1 Fe1 Nb0.25 Ni1,1959.0
0.06028248769927447,1.1682953268975542,413.23809523809524,90.4857142857143,5.7252575043722835,0.7681722793088758,1734.8514285714286,14.335348767850853,-13.750566893424036,1.8086309082187157,3944.8085521807634,7.095238095238095,-173.34271061532638,3.4195011337868477,26.94331065759637,-38.29874422800781,4.779523809523809,0.05129015826175538,26.943655268574908,0.12361523216652046,0.006407453385759014,1.676190476190476,Al1 Co1 Cr1 Fe1 Nb0.25 Ni1,1959.0
0.06271801215210773,1.1679356660744857,427.6363636363637,103.41818181818182,5.835340867006788,0.8715446755636568,1780.9945454545455,14.697168880613486,-14.876033057851242,1.7595804948942362,3736.3634468777545,7.0,-214.3761441113685,3.719008264462809,36.89421487603306,-42.775963334390774,4.746363636363637,0.05580684207173343,36.89475927652649,0.1258294792615771,0.008670354510750137,1.6745454545454546,Al1 Co1 Cr1 Fe1 Nb0.5 Ni1,2473.0
0.06271801215210773,1.1679356660744857,427.6363636363637,103.41818181818182,5.835340867006788,0.8715446755636568,1780.9945454545455,14.697168880613486,-14.876033057851242,1.7595804948942362,3736.3634468777545,7.0,-214.3761441113685,3.719008264462809,36.89421487603306,-42.775963334390774,4.746363636363637,0.05580684207173343,36.89475927652649,0.1258294792615771,0.008670354510750137,1.6745454545454546,Al1 Co1 Cr1 Fe1 Nb0.5 Ni1,2473.0
0.05693354169002201,1.1686930948182395,397.40000000000003,76.26,5.528246898101137,0.3762390757162505,1684.094,13.380866803977112,-12.320000000000004,1.8291101866377453,4128.077533977861,7.200000000000001,-128.34875824512315,3.040000000000001,14.768000000000004,-33.68190901073821,4.816,0.045482866043613616,14.769214953271032,0.12056533498481224,0.0037704142299012306,1.6780000000000002,Al1 Co1 Cr1 Fe1 Ni1,1373.0
0.06502401668477163,1.1861883984891057,403.81818181818187,73.47272727272727,6.095114873060731,0.3911874706848845,1707.449090909091,14.697168880613486,-17.917355371900825,1.400578775341811,3476.0506645977357,6.909090909090908,-172.70836210547336,3.884297520661156,15.386776859504135,-28.840459578722246,4.7236363636363645,0.05776448883516763,15.387424599066563,0.13377543783742601,0.006544434700940734,1.6636363636363636,Al1 Co1 Cr1 Fe1 Ni1 Ti0.5,2260.0
0.06937552068472018,1.1853980869867378,409.16666666666663,71.14999999999999,6.308547347597221,0.40162988065708666,1726.9116666666666,14.896688227162047,-21.555555555555554,1.1934401146785523,3095.1180444713627,6.666666666666667,-191.50844068794532,4.416666666666665,15.602777777777776,-26.805826656968307,4.6466666666666665,0.06522659889877169,15.603589580686148,0.14135259302734968,0.00853292875610457,1.6516666666666664,Al1 Co1 Cr1 Fe1 Ni1 Ti1,1860.0
0.07175395258233087,1.1847356069387263,413.69230769230774,69.1846153846154,6.3546404313875025,0.40885491276174024,1743.3799999999999,14.784231704418767,-23.905325443786985,1.0781921346127672,2871.4886355673066,6.461538461538462,-195.5001603830763,4.7455621301775155,15.57278106508876,-25.840993908413818,4.581538461538463,0.06962903297981832,15.57352458254593,0.14572812491256631,0.00996274875012253,1.6415384615384616,Al1 Co1 Cr1 Fe1 Ni1 Ti1.5,2220.0
,,376.0,79.55,,0.5341362433995582,1482.04,14.896688227162047,-15.777777777777779,1.3992773970538672,,7.333333333333332,,,22.00277777777778,,4.511666666666667,,,0.2751615686989898,,1.5549999999999997,Al1 Co1 Cu1 Fe1 Nd1 Ni1,670.0
0.05701535418168457,1.168096382043702,380.8888888888888,61.4,4.572631405371102,0.3745590001872615,1496.4977777777776,13.145213438928542,-4.54320987654321,4.329930431199626,4043.7471236740153,8.0,-69.69614020678716,3.506172839506173,12.17530864197531,-34.37242359102095,4.728888888888888,0.04654268001907492,12.176251788268956,0.11372481406154646,0.00406843619822818,1.612222222222222,Al1 Co1 Cu1 Fe1 Ni0.5,929.0
0.05594705390626788,1.1682545876908017,383.83333333333337,62.3125,4.556188202491691,0.36182703216410456,1510.966666666667,13.350675322473434,-5.034722222222223,4.0066610429289815,4265.292215723725,8.125,-68.88332187351442,3.368055555555556,11.868923611111112,-35.04454570561812,4.758333333333334,0.04462365591397857,11.87017809139785,0.1124073692720662,0.003989798237418249,1.6208333333333333,Al1 Co1 Cu1 Fe1 Ni0.8,1021.0
0.06216650541903945,1.2433609876996727,395.66666666666663,56.74999999999999,4.500854992338456,0.4313855892615667,1547.54,14.896688227162047,-20.444444444444443,1.1276031961497892,3854.577824853954,7.499999999999999,-67.94017166837848,3.9444444444444446,13.19722222222222,-32.42065159750753,4.763333333333334,0.044619422572178435,13.198534558180224,0.1054224306724564,0.003525655305561746,1.605,Al1 Co1 Cu1 Fe1 Ni1 Si1,1930.0
0.09882610237614309,1.3232448921578457,421.8333333333333,58.21666666666666,7.575020747131367,0.3918769365687971,1621.04,14.896688227162047,-23.888888888888886,1.0108518481573436,1525.2688242070928,7.499999999999999,-324.37793875005275,6.583333333333334,12.463888888888887,-17.708435883511445,4.555,0.08612836438923394,12.465614216701171,0.21100289624131277,0.014341412604367505,1.5899999999999999,Al1 Co1 Cu1 Fe1 Ni1 Zr1,1050.0
0.06336974138666267,1.1856342857901965,422.94736842105266,78.63157894736842,6.353316861444933,0.4330931962262556,1807.52,14.167640809002256,-14.670360110803319,1.7455804712134975,3528.04136280228,6.526315789473684,-196.1485769786005,4.1828254847645425,18.81329639889196,-29.376769947499316,4.685263157894737,0.059133749867626796,18.813653109794494,0.17723952836631132,0.008568298027757486,1.6642105263157896,Al1 Cr1 Fe1 Mo0.5 Ni1 Ti0.25,2161.7
0.06492326354105481,1.185361941675473,424.3265306122448,77.6204081632653,6.429258040951312,0.4381438732259395,1811.6061224489795,14.422825839728718,-16.059975010412327,1.6269315224542844,3421.761014867734,6.448979591836735,-203.2648065539634,4.352353186172427,18.904206580591417,-28.59337595590306,4.658163265306122,0.0611927508172787,18.9046859039423,0.17950484906305786,0.009082688320536544,1.6597959183673467,Al1 Cr1 Fe1 Mo0.5 Ni1 Ti0.4,2185.1
0.06579155474786294,1.1851899514723274,425.20000000000005,76.98,6.464020253977535,0.4412086258508105,1814.194,14.533431935812187,-16.880000000000003,1.5619943730662826,3357.5916952845455,6.4,-206.55378898594836,4.450000000000002,18.940000000000005,-28.177055143220745,4.641,0.062357414448669206,18.94053231939164,0.18076504086797318,0.009390339213661586,1.657,Al1 Cr1 Fe1 Mo0.5 Ni1 Ti0.5,2228.7
0.06654631462219315,1.1850250656607177,426.03921568627453,76.36470588235294,6.488396158633679,0.44405172721836833,1816.6803921568628,14.61013631225519,-17.623990772779706,1.506012372986888,3299.181816398364,6.352941176470589,-208.85792351876614,4.536716647443292,18.958477508650525,-27.82769453047781,4.62450980392157,0.06337535014005605,18.959043911682326,0.18185151384377898,0.00967238152457027,1.6543137254901965,Al1 Cr1 Fe1 Mo0.5 Ni1 Ti0.6,1314.5
0.0674961785028669,1.1847901236012948,427.2380952380952,75.48571428571428,6.508881480293132,0.44793446585204666,1820.232380952381,14.677032875045724,-18.612244897959183,1.4353781954798042,3221.661429889941,6.285714285714285,-210.7573028172379,4.648526077097505,18.9578231292517,-27.405096499443157,4.600952380952381,0.06465894465894466,18.958411472697186,0.18319660950035702,0.010051782844546785,1.6504761904761904,Al1 Cr1 Fe1 Mo0.5 Ni1 Ti0.75,618.8
0.06150140462508568,1.1682070885026152,390.75,74.825,5.84263343938314,0.4265651327354808,1663.1175,11.52565131835077,-13.25,1.4466801816186594,3047.161043749414,6.75,-152.48833843479764,3.5625,17.118750000000002,-30.9026074083903,4.745,0.05319148936170212,17.12104690522244,0.12214233500306106,0.004124571772401282,1.6600000000000001,Al1 Cr1 Fe1 Ni1,1406.2
,,588.5,204.93333333333334,,1.2192895847097092,2258.078333333333,14.896688227162047,-15.555555555555559,2.1624357165541936,,4.166666666666666,,,121.12222222222222,,3.8583333333333325,,,0.12261049438499681,,1.5066666666666664,Al1 Hf1 Nb1 Ta1 Ti1 Zr1,1489.0
0.03544924661906688,1.1060149799562646,539.0,123.78,2.6498311847752496,1.051673644504049,2140.694,13.380866803977112,-11.840000000000003,2.419285581256163,10648.053585162888,4.6000000000000005,-26.422248576542387,2.64,62.24000000000001,-150.0517157661341,4.1899999999999995,0.033190271816881244,62.240371959942784,0.22798245546532747,0.004594952534096685,1.592,Al1 Mo1 Nb1 Ti1 V1,1375.0
0.048186229664629904,1.1299630153082472,532.0,120.4,2.367750860145752,1.2222341445133598,1938.1175,11.52565131835077,-21.5,1.0389798380927302,4963.860688193437,4.0,-26.7236875529506,3.3125,66.1,-176.05545499297992,3.875,0.04145516074450084,66.10200930626057,0.11291589790636215,0.005856302080298352,1.49,Al1 Nb1 Ti1 Zr1,1590.0
0.034362627631080396,1.1059194504563419,519.7272727272727,114.8909090909091,2.444432374665492,1.107671581302702,2030.9463636363637,13.25390193646719,-14.347107438016526,1.8761944913393904,11224.60381754346,4.454545454545455,-19.64205434291957,2.5123966942148757,59.51900826446281,-159.0810495610998,4.190909090909091,0.03162055335968385,59.51938367808818,0.21919084857533072,0.004710162134859238,1.5736363636363635,Al1.5 Mo1 Nb1 Ti1 V1,500.0
0.05201294647922279,1.1687313554975265,387.16666666666663,71.6,4.77132095702737,0.3936970575929022,1629.7066666666665,14.896688227162047,-4.777777777777777,5.081281140361571,5506.388061025179,7.833333333333332,-81.05749920614586,2.888888888888889,15.377777777777776,-37.970780432560446,4.754999999999999,0.03809523809523815,15.378607503607503,0.11908213785264163,0.003877150679194268,1.643333333333333,Al16.7Co16.7Cr16.7Cu16.7Fe16.7Ni16.7,1510.0
0.06253725579080802,1.243796192535694,405.49999999999994,67.91666666666666,5.305243866253546,0.47347930150301815,1684.5783333333334,14.896688227162047,-27.333333333333336,0.9180965204597168,3809.009787213375,6.666666666666667,-115.29615589152316,3.6944444444444446,17.21944444444444,-31.55067112412762,4.796666666666667,0.04347826086956515,17.22065217391304,0.11908213785264163,0.0037605585704940173,1.648333333333333,AlCoCrFeNiSi,2411.0
0.0585805256719061,1.2425292386786313,399.2692307692307,74.33461538461538,5.522341093147763,0.40003251375035376,1684.2057692307692,14.22159653636338,-16.390532544378694,1.4613371999575542,4144.210670729294,7.0769230769230775,-128.44322032358716,3.232248520710058,15.508136094674553,-32.87439574040399,4.811538461538461,0.0452012670227277,15.508538486437837,0.12052952693803005,0.003793212782056056,1.6711538461538458,AlCoCrFeNiSi0.2,1265.0
0.05990853262734981,1.2428795935750296,401.0,72.55185185185184,5.490506073569523,0.42126476471465363,1684.3092592592593,14.58502024404227,-19.835390946502052,1.2384774623187482,4063.7751627281796,6.962962962962962,-126.68086879429887,3.3882030178326468,16.100137174211245,-32.3134411414703,4.807407407407407,0.04484449606400827,16.100842163624453,0.12033332763357368,0.0038007327050964897,1.664814814814815,AlCoCrFeNiSi0.4,1481.0
0.060980629172520985,1.2432060058793621,402.6071428571429,70.89642857142857,5.440343274034194,0.44037677757606203,1684.4053571428572,14.77811766176137,-22.755102040816325,1.0939234864035499,3974.068221269602,6.857142857142858,-123.63511038228829,3.5140306122448974,16.569515306122447,-31.93285932914682,4.803571428571429,0.044429734825691035,16.570444805976308,0.12001009736429576,0.00379619184324595,1.6589285714285715,AlCoCrFeNiSi0.6,1834.0
0.06184455761569502,1.2435108489670867,404.1034482758621,69.3551724137931,5.3772776561370685,0.45769718461632025,1684.4948275862068,14.870722517651311,-25.231866825208087,0.9927785104837079,3888.0254169012683,6.7586206896551735,-119.73462660468225,3.6147443519619507,16.936979785969086,-31.688724299476487,4.800000000000001,0.043970673716975134,16.93807250618939,0.11958608757898827,0.0037821288641818247,1.653448275862069,AlCoCrFeNiSi0.8,2179.0
0.060889531517019084,1.168024178232137,403.4761904761904,77.24285714285713,5.979931895271436,0.4268611296346647,1721.8261904761903,12.568476876778147,-12.653061224489797,1.7103159683559985,3389.981945640873,6.714285714285714,-163.48411128256188,3.6961451247165535,17.829931972789115,-31.021652009418467,4.7404761904761905,0.05407675749461853,17.830013225429827,0.14744229049001956,0.005668005306751763,1.665238095238095,AlCrFeNiMo0.2,1487.4
0.05991446895152785,1.1677810386177738,420.4444444444444,80.46666666666665,6.140567351209921,0.4232976372656951,1800.1044444444444,13.145213438928542,-11.851851851851848,1.9965451332307034,3661.88088655866,6.666666666666667,-176.96667816233193,3.8271604938271597,18.54074074074074,-31.306531427013574,4.734444444444445,0.05470085470085463,18.540835707502374,0.1722258064143168,0.00754827958043329,1.672222222222222,AlCrFeNiMo0.5,1748.6
0.058907985270587236,1.1675689826136102,435.29166666666674,83.28750000000001,6.257991635245383,0.4171359340676817,1868.5979166666668,13.350675322473434,-11.145833333333336,2.2382394700860053,3847.2897480470006,6.625,-187.23642918829378,3.8975694444444455,18.940104166666664,-31.680347089830658,4.729166666666667,0.05472994566954299,18.940137457387873,0.1884029185607862,0.009014655463634468,1.6783333333333332,AlCrFeNiMo0.8,1512.5
,,612.5853658536586,,,,2415.19512195122,13.603432261741908,-5.47293277810827,6.003169520329697,,4.487804878048781,,,,,3.9143902439024396,,,0.2987212484826991,,1.550487804878049,C0.1 Hf0.5 Mo0.5 Nb1 Ti1 Zr1,1183.0
,,752.0769230769231,,,,3203.358974358974,13.426379460507471,0.0,0.0,,5.717948717948717,,,,,4.655897435897436,,,0.33168527496786193,,1.7499999999999998,C0.2 Mo1 Nb1 Re0.5 Ta0.2 W1,1074.0
,,617.1627906976744,,,,2480.6744186046512,14.165477537729627,-15.359653866955114,2.2878079193415313,,4.465116279069767,,,,,4.022558139534883,,,0.3567846616012536,,1.5606976744186045,C0.3 Hf0.5 Mo0.5 Nb1 Ti1 Zr1,1201.0
,,751.5581395348838,,,,3236.209302325581,14.214331286032868,0.0,0.0,,5.604651162790698,,,,,4.701395348837209,,,0.3541502371612099,,1.7453488372093022,C0.4 Mo1 Nb1 Re0.5 Ta0.4 W1,1144.0
,,751.3333333333333,,,,3250.4444444444443,14.425841363189738,0.0,0.0,,5.555555555555555,,,,,4.721111111111111,,,0.3634539385288027,,1.7433333333333332,C0.5 Mo1 Nb1 Re0.5 Ta0.5 W1,1202.0
,,751.127659574468,,,,3263.468085106383,14.563842764013065,0.0,0.0,,5.51063829787234,,,,,4.739148936170213,,,0.37176186052579746,,1.7414893617021276,C0.6 Mo1 Nb1 Re0.5 Ta0.6 W1,1241.0
0.03539471176140348,1.1053495850915962,477.16666666666663,81.38333333333333,3.7589183890610487,0.2845108239098724,2018.9999999999998,12.975746340770252,-8.666666666666666,3.022849830232516,10357.515385434714,7.999999999999999,-37.81995126783405,2.25,11.624999999999998,-58.99654999293456,4.888333333333333,0.03215993046501517,11.625289729103287,0.1554205763583303,0.01103099879197244,1.7383333333333333,Co0.5 Fe0.5 Mo0.5 Ni1 V0.5,679.1
0.015002821513025448,1.0730098751580897,421.52941176470586,78.91176470588235,1.5161674917281007,0.2001414657783601,1788.35294117647,11.748688562503578,-10.20069204152249,2.05974277629341,52196.75525432656,8.52941176470588,-1.5376053959684743,0.6159169550173009,5.9709342560553615,-305.7603044379647,5.029411764705881,0.00796568627450991,5.971384803921567,0.05965877596944985,0.0010360982986767511,1.7399999999999998,Co1 Cr0.2 Fe1 Ni1 Si0.2,225.0
0.04545564859352295,1.1879303928223846,405.4545454545455,77.52727272727272,4.5079606409703805,0.29274521499487105,1784.5945454545456,14.697168880613486,-3.7024793388429753,7.084033432084869,7113.084478314929,8.363636363636363,-68.09071673448614,2.1487603305785123,12.158677685950414,-44.200765437223914,4.7690909090909095,0.027812073559035692,12.159693760005672,0.12235971897011809,0.005702722590139802,1.6781818181818182,Co1 Cr1 Cu1 Fe1 Ni1 Ti0.5,700.0
0.05366730023520022,1.1873373651399393,408.68965517241384,75.87586206896552,5.213870747677693,0.30582265314132556,1792.6844827586208,14.870722517651311,-6.7538644470868014,3.9471496228061764,5163.124210784208,8.137931034482758,-106.62445210413614,2.8061831153388823,12.499405469678953,-36.01242971715802,4.71896551724138,0.03638557571819756,12.50068575031647,0.1332257790538994,0.007497097609088382,1.6700000000000002,Co1 Cr1 Cu1 Fe1 Ni1 Ti0.8,1042.0
0.05758059785205403,1.1869771588277565,410.66666666666663,74.86666666666666,5.5229390106428475,0.3132623494883155,1797.6283333333333,14.896688227162047,-8.444444444444445,3.1711628877607416,4493.010038652305,7.999999999999999,-127.18289794841846,3.166666666666666,12.655555555555553,-33.10531779911214,4.688333333333333,0.042314335060449,12.656922855497983,0.1387643886433243,0.008522582939592543,1.665,Co1 Cr1 Cu1 Fe1 Ni1 Ti1,1272.0
,,436.1428571428571,92.23809523809521,,0.23283124632433533,1958.5714285714284,12.568476876778147,-3.492063492063492,7.04920164466207,,8.142857142857144,,,9.93424036281179,,4.961904761904761,,,0.14875903905538065,,1.7528571428571427,Co1 Cr1 Fe1 Ni1 W0.2,335.0
,,464.3333333333333,96.78888888888888,,0.27730794680006005,2074.333333333333,13.145213438928542,-3.1604938271604937,8.627624637586766,,8.0,,,12.901234567901234,,4.951111111111111,,,0.19264244369066516,,1.7566666666666664,Co1 Cr1 Fe1 Ni1 W0.5,556.0
0.057926478056879276,1.1567155835922056,551.75,174.475,6.659372733613983,0.6699481741944912,2398.5,11.52565131835077,-2.75,10.052463522568843,3434.8773062604846,6.5,-438.09856798061327,4.0625,55.58125,-61.658776762909234,4.6125,0.054820415879017016,55.584676275992436,0.21971572542719833,0.017357662099802832,1.7225,Co1 Cr1 Mo1 Nb1,1419.6
0.05986843400892501,1.1744148697989574,547.7619047619047,168.3380952380952,6.726218560902725,0.6969741542765866,2376.714285714286,12.568476876778147,-4.1723356009070285,7.159462085507804,3506.605048621098,6.380952380952381,-445.8771504037376,4.263038548752835,56.25850340136053,-58.795553626774975,4.5738095238095235,0.0563236047107015,56.259454319362135,0.22284493251043033,0.017025495351876065,1.7128571428571429,Co1 Cr1 Mo1 Nb1 Ti0.2,1905.6
0.06125776693821194,1.174095311861449,544.1363636363635,162.75909090909093,6.7368229190298585,0.7215954202925026,2356.909090909091,13.010609348225904,-5.330578512396694,5.7526257947025625,3467.1714249875104,6.272727272727272,-442.5277585339494,4.411157024793387,56.58574380165289,-56.74189118482143,4.538636363636364,0.05730215270249342,56.587384022977176,0.22494260057561133,0.016687073948513924,1.704090909090909,Co1 Cr1 Mo1 Nb1 Ti0.4,1771.3
0.061793075777375917,1.1739466647254797,542.4444444444443,160.15555555555554,6.727206182963657,0.7331058778546118,2347.6666666666665,13.145213438928542,-5.827160493827161,5.295989264322226,3442.611508457894,6.222222222222221,-437.97280028295535,4.469135802469136,56.644444444444446,-55.92798667942485,4.522222222222222,0.057633693543917994,56.64635325267079,0.22568414506414344,0.016517036235803133,1.6999999999999997,Co1 Cr1 Mo1 Nb1 Ti0.5,1609.2
0.06336544956695142,1.1732962163366993,535.0,148.70000000000002,6.589373100467278,0.7839073835113717,2307.0,13.380866803977112,-7.6800000000000015,4.019486942288436,3332.569434344026,6.0,-399.69847673114685,4.6400000000000015,56.19200000000001,-53.20811379994244,4.45,0.058160237388724015,56.194729970326414,0.22719154913860684,0.015674917560299175,1.6820000000000002,Co1 Cr1 Mo1 Nb1 Ti1,1096.8
0.025308791452303747,1.0700109321086435,444.25,71.675,2.371433759080861,0.20405856167930775,1872.5,11.52565131835077,-10.5,2.0554078184392206,17993.79061551987,8.0,-8.38742357224217,1.5,6.9937499999999995,-104.52564628135856,4.87,0.021739130434782608,6.99473814229249,0.10917302780449026,0.004834983961320131,1.7274999999999998,Co1 Fe1 Ni1 V1,428.3
0.06520983137441808,1.1832807537237913,532.8000000000001,148.70000000000002,6.781170364625735,0.7839073835113717,2315.6000000000004,13.380866803977112,-8.320000000000002,3.7241268234722833,3146.719948420848,5.8,-436.1990722021987,4.800000000000002,56.19200000000001,-51.44287077574357,4.416,0.06002971768202081,56.19479346210996,0.2231053562781495,0.012876615864393134,1.6860000000000002,Cr1 Fe1 Mo1 Nb1 Ti1,1647.0
0.05356869554443538,1.1666574518075814,541.6,148.92000000000002,5.610249484368717,0.7814471779033747,2364.0,13.380866803977112,-5.760000000000001,5.491730750798939,4662.96446384995,6.0,-243.11198951721457,3.9200000000000013,56.01600000000001,-64.60387903297675,4.506,0.045454545454545456,56.01766666666668,0.20790382391865725,0.01145630465312963,1.7100000000000002,Cr1 Fe1 Mo1 Nb1 V1,2663.0
,,583.2,195.94,,1.052334534218247,2418.4,14.533431935812189,-4.24,8.28954051735099,,4.9,,,101.80000000000003,,4.0600000000000005,,,0.21980900800467668,,1.6,Cr1 Mo0.5 Nb1 Ta0.5 Ti1 Zr1,1595.0
0.020782002631494635,1.1516403527351773,347.8738945299706,301.4330822142155,1.7815638933576678,1.14353552171259,1517.0452800524074,9.703427372685264,-0.09097922723231423,161.80109618292113,22467.2733223566,9.240746806419914,-13.618580356726868,1.1198598748241702,165.13559069818933,-771.3587712432114,4.690452014412054,0.01490718912946026,165.1359097985889,0.16747618783618162,0.001701735123416939,1.6035768096953815,Cu1 Mn1 Ni1 Sn0.053,380.0
0.026128386813126465,1.1514946122558785,347.03728704596585,296.1563484410158,2.2102838916739778,1.1602334036210238,1498.178682095789,10.088012632708608,-0.18350290303452407,82.36188758383614,14776.800964732085,9.143040822886531,-30.065216545974096,1.354160499532925,164.21392718840383,-489.3998019446389,4.680376084860174,0.017458329500765004,164.21454384818708,0.1674996318722645,0.0016717323984181175,1.5967984570877531,Cu1 Mn1 Ni1 Sn0.111,620.0
0.05599833166076404,1.1824338872031666,556.2,134.98000000000002,4.9754517680588854,0.915102467676257,2316.2000000000003,13.380866803977112,-7.520000000000001,4.1213781504483755,4267.1122828682865,5.6000000000000005,-179.55675423188106,4.240000000000001,59.016000000000005,-67.9067476479069,4.336,0.04705882352941177,59.01673529411765,0.22604424345689503,0.01086712787250122,1.6680000000000001,Fe1 Mo1 Nb1 Ti1 V1,1707.0
,,535.578947368421,62.031578947368416,,1.1929466307376053,2133.3684210526317,11.741187899875777,-1.2853185595567864,19.4879933110727,,4.263157894736842,,,19.160110803324095,,3.8131578947368414,,,0.12246770166104405,,1.5210526315789472,Hf0.25 Nb0.125 Ti1 V0.5 Zr0.5,1115.0
,,545.3000000000001,77.68,,1.277955004696858,2164.2,12.228301672142035,-0.8800000000000001,30.073284635056574,,4.3,,,32.15800000000001,,3.825,,,0.12163880959627972,,1.5270000000000001,Hf0.25 Nb0.25 Ti1 V0.5 Zr0.5,1065.0
,,554.0952380952381,91.83809523809525,,1.260207098180616,2192.095238095238,12.481670719169388,-0.5442176870748299,50.27585761504633,,4.333333333333333,,,42.652154195011335,,3.835714285714285,,,0.12067835475395926,,1.5323809523809522,Hf0.25 Nb0.375 Ti1 V0.5 Zr0.5,1025.0
,,562.0909090909091,104.7090909090909,,1.2179743457698298,2217.4545454545455,12.601595913640617,-0.2644628099173554,105.66123133689815,,4.363636363636364,,,51.14876033057851,,3.8454545454545452,,,0.11962752108797076,,1.5372727272727271,Hf0.25 Nb0.5 Ti1 V0.5 Zr0.5,980.0
,,524.7777777777778,44.644444444444446,,0.13503296137459678,2099.111111111111,10.583957590406147,-1.7777777777777777,12.497007924872058,,4.222222222222222,,,2.995061728395062,,3.8,,,0.12310790208412921,,1.5144444444444443,Hf0.25 Ti1 V0.5 Zr0.5,1160.0
,,606.1219512195123,133.90731707317076,,1.0427367186877223,2363.09756097561,13.603432261741908,-5.996430696014278,5.360895377309416,,4.487804878048781,,,67.02914931588342,,3.876829268292683,,,0.2614458949354229,,1.5439024390243905,Hf0.5 Mo0.5 Nb1 Si0.1 Ti1 Zr1,1350.0
,,598.6744186046511,128.89767441860465,,1.0723080741134805,2331.6511627906975,14.165477537729627,-16.78745267712277,1.9674784976367055,,4.465116279069767,,,65.71552190373176,,3.9151162790697676,,,0.2652274348780806,,1.541860465116279,Hf0.5 Mo0.5 Nb1 Si0.3 Ti1 Zr1,1370.0
,,591.8888888888888,124.33333333333331,,1.0999393286670667,2302.9999999999995,14.425841363189738,-25.679012345679013,1.2937690987564918,,4.444444444444445,,,64.36543209876544,,3.95,,,0.2678077438281444,,1.5399999999999998,Hf0.5 Mo0.5 Nb1 Si0.5 Ti1 Zr1,1600.0
