Repository: 1098994933/hea_alloy

A repo created by someone who is intelligent.

File: data/370composition.csv
No,class,HV,Al,Co,Cr,Cu,Fe,Ni,Mn,Mo,Ti,V
1,2,220,0,0.222,0.222,0,0.222,0.222,0,0.111,0,0
2,2,440,0.1,0.2,0.2,0,0.2,0.2,0,0.1,0,0
3,1,801,0.2,0.1,0.2,0,0.2,0.2,0,0.1,0,0
4,1,755,0.2,0.2,0.2,0,0.1,0.2,0,0.1,0,0
5,1,754,0.196,0.196,0.196,0,0.118,0.196,0,0.098,0,0
6,1,708,0.2,0.2,0.2,0,0.2,0.1,0,0.1,0,0
7,1,586,0.167,0.167,0.167,0,0.167,0.25,0,0.083,0,0
8,2,395,0.154,0.154,0.154,0,0.154,0.308,0,0.077,0,0
9,1,741,0.167,0.25,0.167,0,0.167,0.167,0,0.083,0,0
10,1,586,0.154,0.308,0.154,0,0.154,0.154,0,0.077,0,0
11,1,635,0.167,0.167,0.167,0,0.25,0.167,0,0.083,0,0
12,1,639,0.154,0.154,0.154,0,0.308,0.154,0,0.077,0,0
13,1,665,0.25,0.167,0.167,0,0.167,0.167,0,0.083,0,0
14,1,615,0.308,0.154,0.154,0,0.154,0.154,0,0.077,0,0
15,2,151,0,0.19,0.19,0,0.19,0.19,0.19,0,0,0.048
16,2,186,0,0.182,0.182,0,0.182,0.182,0.182,0,0,0.091
17,2,342,0,0.174,0.174,0,0.174,0.174,0.174,0,0,0.13
18,1,650,0,0.167,0.167,0,0.167,0.167,0.167,0,0,0.167
19,2,180,0.02,0.196,0.196,0,0.196,0.196,0.196,0,0,0
20,2,171,0.038,0.192,0.192,0,0.192,0.192,0.192,0,0,0
21,2,182,0.071,0.186,0.186,0,0.186,0.186,0.186,0,0,0
22,2,183,0.079,0.184,0.184,0,0.184,0.184,0.184,0,0,0
23,2,220,0.089,0.182,0.182,0,0.182,0.182,0.182,0,0,0
24,2,278,0.101,0.18,0.18,0,0.18,0.18,0.18,0,0,0
25,2,405,0.11,0.178,0.178,0,0.178,0.178,0.178,0,0,0
26,2,486,0.12,0.176,0.176,0,0.176,0.176,0.176,0,0,0
27,1,530,0.13,0.174,0.174,0,0.174,0.174,0.174,0,0,0
28,1,539,0.139,0.172,0.172,0,0.172,0.172,0.172,0,0,0
29,1,533,0.15,0.17,0.17,0,0.17,0.17,0.17,0,0,0
30,1,535,0.16,0.168,0.168,0,0.168,0.168,0.168,0,0,0
31,1,539,0.2,0.16,0.16,0,0.16,0.16,0.16,0,0,0
32,2,396,0.111,0,0.222,0,0.333,0.111,0.222,0,0,0
33,2,297,0.07,0,0.233,0,0.349,0.116,0.233,0,0,0
34,1,857,0.222,0.222,0.222,0,0.222,0,0,0.111,0,0
35,1,549,0.238,0,0.238,0,0.238,0.238,0,0.048,0,0
36,1,622,0.222,0,0.222,0,0.222,0.222,0,0.111,0,0
37,1,854,0.208,0,0.208,0,0.208,0.208,0,0.167,0,0
38,1,905,0.2,0,0.2,0,0.2,0.2,0,0.2,0,0
39,2,134,0,0.25,0.25,0.25,0.25,0,0,0,0,0
40,2,180,0.07,0.233,0.233,0.233,0.233,0,0,0,0,0
41,2,207,0.111,0.222,0.222,0.222,0.222,0,0,0,0,0
42,2,271,0.167,0.208,0.208,0.208,0.208,0,0,0,0,0
43,2,476,0.245,0.189,0.189,0.189,0.189,0,0,0,0,0
44,1,510,0.273,0.182,0.182,0.182,0.182,0,0,0,0,0
45,1,557,0.31,0.172,0.172,0.172,0.172,0,0,0,0,0
46,1,567,0.333,0.167,0.167,0.167,0.167,0,0,0,0,0
47,1,603,0.365,0.159,0.159,0.159,0.159,0,0,0,0,0
48,1,624,0.385,0.154,0.154,0.154,0.154,0,0,0,0,0
49,1,657,0.412,0.147,0.147,0.147,0.147,0,0,0,0,0
50,1,644,0.429,0.143,0.143,0.143,0.143,0,0,0,0,0
51,2,172,0,0.222,0.222,0.111,0.222,0.222,0,0,0,0
52,2,272,0.088,0.175,0.175,0.175,0.175,0.175,0,0,0.035,0
53,2,321,0.085,0.169,0.169,0.169,0.169,0.169,0,0,0.068,0
54,2,458,0.082,0.164,0.164,0.164,0.164,0.164,0,0,0.098,0
55,1,590,0.079,0.159,0.159,0.159,0.159,0.159,0,0,0.127,0
56,1,636,0.077,0.154,0.154,0.154,0.154,0.154,0,0,0.154,0
57,1,646,0.075,0.149,0.149,0.149,0.149,0.149,0,0,0.179,0
58,1,664,0.072,0.145,0.145,0.145,0.145,0.145,0,0,0.203,0
59,1,657,0.07,0.141,0.141,0.141,0.141,0.141,0,0,0.225,0
60,1,667,0.068,0.137,0.137,0.137,0.137,0.137,0,0,0.247,0
61,1,696,0.067,0.133,0.133,0.133,0.133,0.133,0,0,0.267,0
62,2,204,0.088,0.175,0.175,0.175,0.175,0.175,0,0,0,0.035
63,2,231,0.085,0.169,0.169,0.169,0.169,0.169,0,0,0,0.068
64,2,328,0.082,0.164,0.164,0.164,0.164,0.164,0,0,0,0.098
65,2,447,0.079,0.159,0.159,0.159,0.159,0.159,0,0,0,0.127
66,1,639,0.077,0.154,0.154,0.154,0.154,0.154,0,0,0,0.154
67,1,579,0.075,0.149,0.149,0.149,0.149,0.149,0,0,0,0.179
68,1,577,0.072,0.145,0.145,0.145,0.145,0.145,0,0,0,0.203
69,1,594,0.07,0.141,0.141,0.141,0.141,0.141,0,0,0,0.225
70,1,597,0.068,0.137,0.137,0.137,0.137,0.137,0,0,0,0.247
71,1,587,0.067,0.133,0.133,0.133,0.133,0.133,0,0,0,0.267
72,2,208,0,0.2,0,0.2,0.2,0.2,0.2,0,0,0
73,2,296,0,0,0.2,0.2,0.2,0.2,0.2,0,0,0
74,2,263,0,0,0.2,0.2,0.2,0.2,0,0.2,0,0
75,2,473,0.182,0.091,0.182,0.182,0.182,0.182,0,0,0,0
76,2,367,0.182,0.182,0.091,0.182,0.182,0.182,0,0,0,0
77,2,418,0.182,0.182,0.182,0.182,0.091,0.182,0,0,0,0
78,2,423,0.182,0.182,0.182,0.182,0.182,0.091,0,0,0,0
79,2,168,0.053,0.211,0.211,0,0.263,0.263,0,0,0,0
80,2,225,0.125,0.125,0.125,0,0.125,0.5,0,0,0,0
81,2,143,0,0,0.25,0.25,0.25,0.25,0,0,0,0
82,2,146,0,0.05,0.238,0.238,0.238,0.238,0,0,0,0
83,2,150,0,0.1,0.225,0.225,0.225,0.225,0,0,0,0
84,2,158,0,0.15,0.213,0.213,0.213,0.213,0,0,0,0
85,2,175,0,0.333,0.167,0.167,0.167,0.167,0,0,0,0
86,2,154,0,0.25,0,0.25,0.25,0.25,0,0,0,0
87,2,153,0,0.238,0.05,0.238,0.238,0.238,0,0,0,0
88,2,158,0,0.225,0.1,0.225,0.225,0.225,0,0,0,0
89,2,161,0,0.213,0.15,0.213,0.213,0.213,0,0,0,0
90,2,172,0,0.167,0.333,0.167,0.167,0.167,0,0,0,0
91,2,183,0,0.25,0.25,0.25,0,0.25,0,0,0,0
92,2,182,0,0.238,0.238,0.238,0.05,0.238,0,0,0,0
93,2,172,0,0.225,0.225,0.225,0.1,0.225,0,0,0,0
94,2,171,0,0.213,0.213,0.213,0.15,0.213,0,0,0,0
95,2,157,0,0.167,0.167,0.167,0.333,0.167,0,0,0,0
96,2,170,0,0.225,0.225,0.225,0.225,0.1,0,0,0,0
97,2,167,0,0.213,0.213,0.213,0.213,0.15,0,0,0,0
98,2,158,0,0.167,0.167,0.167,0.167,0.333,0,0,0,0
99,2,140,0,0.267,0.267,0,0.267,0.2,0,0,0,0
100,2,125,0,0.2,0.2,0,0.2,0.4,0,0,0,0
101,2,242,0.143,0.143,0.143,0,0.143,0.429,0,0,0,0
102,2,265,0.154,0.154,0.154,0,0.154,0.385,0,0,0,0
103,2,335,0.167,0.167,0.167,0,0.167,0.333,0,0,0,0
104,2,170,0,0.283,0.283,0,0.283,0.15,0,0,0,0
105,2,475,0.05,0.317,0.317,0,0.317,0,0,0,0,0
106,1,620,0.1,0.3,0.3,0,0.3,0,0,0,0,0
107,1,503,0.182,0.182,0.182,0,0.182,0.273,0,0,0,0
108,1,555,0.213,0.213,0.213,0,0.213,0.15,0,0,0,0
109,1,548,0.225,0.225,0.225,0,0.225,0.1,0,0,0,0
110,1,615,0.238,0.238,0.238,0,0.238,0.05,0,0,0,0
111,1,720,0.25,0.25,0.25,0,0.25,0,0,0,0,0
112,1,550,0.238,0.05,0.238,0,0.238,0.238,0,0,0,0
113,1,539,0.225,0.1,0.225,0,0.225,0.225,0,0,0,0
114,1,532,0.167,0.333,0.167,0,0.167,0.167,0,0,0,0
115,2,438,0.238,0.238,0.05,0,0.238,0.238,0,0,0,0
116,2,476,0.225,0.225,0.1,0,0.225,0.225,0,0,0,0
117,1,510,0.213,0.213,0.15,0,0.213,0.213,0,0,0,0
118,1,617,0.167,0.167,0.333,0,0.167,0.167,0,0,0,0
119,1,712,0.25,0.25,0.25,0,0,0.25,0,0,0,0
120,1,665,0.238,0.238,0.238,0,0.05,0.238,0,0,0,0
121,1,587,0.225,0.225,0.225,0,0.1,0.225,0,0,0,0
122,1,558,0.213,0.213,0.213,0,0.15,0.213,0,0,0,0
123,1,655,0.15,0.283,0.283,0,0.283,0,0,0,0,0
124,1,695,0.2,0.267,0.267,0,0.267,0,0,0,0,0
125,1,775,0.4,0.2,0.2,0,0.2,0,0,0,0,0
126,2,183,0.057,0.189,0.189,0.189,0.189,0.189,0,0,0,0
127,2,272,0.138,0.172,0.172,0.172,0.172,0.172,0,0,0,0
128,2,473,0.206,0.159,0.159,0.159,0.159,0.159,0,0,0,0
129,1,604,0.265,0.147,0.147,0.147,0.147,0.147,0,0,0,0
130,1,508,0.231,0.154,0.154,0.154,0.154,0.154,0,0,0,0
131,1,602,0.315,0.137,0.137,0.137,0.137,0.137,0,0,0,0
132,1,623,0.333,0.133,0.133,0.133,0.133,0.133,0,0,0,0
133,1,653,0.359,0.128,0.128,0.128,0.128,0.128,0,0,0,0
134,1,688,0.375,0.125,0.125,0.125,0.125,0.125,0,0,0,0
135,2,118,0.024,0.244,0.244,0,0.244,0.244,0,0,0,0
136,2,338,0.149,0.213,0.213,0,0.213,0.213,0,0,0,0
137,2,382,0.167,0.208,0.208,0,0.208,0.208,0,0,0,0
138,1,527,0.184,0.204,0.204,0,0.204,0.204,0,0,0,0
139,2,482,0.31,0.172,0.172,0,0.172,0.172,0,0,0,0
140,2,166,0.143,0.429,0,0.143,0.143,0.143,0,0,0,0
141,1,531,0.238,0.048,0,0.238,0.238,0.238,0,0,0,0
142,1,545,0.222,0.111,0,0.222,0.222,0.222,0,0,0,0
143,2,366,0.182,0.273,0,0.182,0.182,0.182,0,0,0,0
144,2,249,0.167,0.333,0,0.167,0.167,0.167,0,0,0,0
145,2,110,0.059,0.235,0.235,0,0.235,0.235,0,0,0,0
146,2,388,0.158,0.211,0.211,0,0.211,0.211,0,0,0,0
147,1,538,0.179,0.205,0.205,0,0.205,0.205,0,0,0,0
148,2,162,0.038,0,0.192,0.192,0.192,0.385,0,0,0,0
149,2,170,0.057,0,0.189,0.189,0.189,0.377,0,0,0,0
150,2,200,0.074,0,0.185,0.185,0.185,0.37,0,0,0,0
151,2,238,0.091,0,0.182,0.182,0.182,0.364,0,0,0,0
152,2,278,0.107,0,0.179,0.179,0.179,0.357,0,0,0,0
153,2,290,0.123,0,0.175,0.175,0.175,0.351,0,0,0,0
154,2,315,0.138,0,0.172,0.172,0.172,0.345,0,0,0,0
155,2,339,0.153,0,0.169,0.169,0.169,0.339,0,0,0,0
156,1,521,0.194,0,0.161,0.161,0.161,0.323,0,0,0,0
157,1,546,0.231,0,0.154,0.154,0.154,0.308,0,0,0,0
158,1,550,0.242,0,0.152,0.152,0.152,0.303,0,0,0,0
159,1,567,0.286,0,0.143,0.143,0.143,0.286,0,0,0,0
160,1,576,0.306,0,0.139,0.139,0.139,0.278,0,0,0,0
161,1,593,0.333,0,0.133,0.133,0.133,0.267,0,0,0,0
162,2,495,0.217,0,0.217,0.217,0.217,0.13,0,0,0,0
163,2,486,0.208,0,0.208,0.208,0.208,0.167,0,0,0,0
164,2,408,0.192,0,0.192,0.192,0.192,0.231,0,0,0,0
165,2,369,0.185,0,0.185,0.185,0.185,0.259,0,0,0,0
166,2,358,0.167,0.167,0.167,0.083,0.167,0.25,0,0,0,0
167,1,586,0.2,0.2,0.2,0.1,0.1,0.2,0,0,0,0
168,1,601,0.167,0.167,0.25,0.083,0.167,0.167,0,0,0,0
169,2,295,0.154,0.308,0.154,0.077,0.154,0.154,0,0,0,0
170,1,584,0.222,0.222,0,0.111,0.222,0.222,0,0,0,0
171,2,310,0.154,0.154,0.154,0.077,0.154,0.308,0,0,0,0
172,2,451,0.167,0.25,0.167,0.083,0.167,0.167,0,0,0,0
173,1,546,0.2,0.2,0.1,0.1,0.2,0.2,0,0,0,0
174,1,607,0.154,0.154,0.308,0.077,0.154,0.154,0,0,0,0
175,1,537,0.167,0.167,0.167,0.083,0.25,0.167,0,0,0,0
176,1,514,0.154,0.154,0.154,0.077,0.308,0.154,0,0,0,0
177,1,604,0.2,0.2,0.2,0.1,0.2,0.1,0,0,0,0
178,1,639,0.222,0.222,0.222,0.111,0.222,0,0,0,0,0
179,1,534,0.222,0,0.222,0.111,0.222,0.222,0,0,0,0
180,1,609,0.308,0.154,0.154,0.077,0.154,0.154,0,0,0,0
181,1,551,0.2,0.1,0.2,0.1,0.2,0.2,0,0,0,0
182,2,382,0.111,0,0.222,0.222,0.222,0.222,0,0,0,0
183,1,573,0.273,0,0.182,0.182,0.182,0.182,0,0,0,0
184,1,651,0.333,0,0.167,0.167,0.167,0.167,0,0,0,0
185,2,137,0.077,0.308,0,0,0.308,0.308,0,0,0,0
186,2,209,0.143,0.286,0,0,0.286,0.286,0,0,0,0
187,2,383,0.2,0.267,0,0,0.267,0.267,0,0,0,0
188,2,280,0.08,0.17,0.17,0.08,0.17,0.33,0,0,0,0
189,1,580,0.23,0.15,0.23,0.08,0.15,0.16,0,0,0,0
190,2,450,0.118,0,0.294,0,0.441,0.147,0,0,0,0
191,2,304,0.063,0,0.313,0,0.469,0.156,0,0,0,0
192,1,695,0.385,0.154,0.154,0,0.154,0.154,0,0,0,0
193,1,740,0.429,0.143,0.143,0,0.143,0.143,0,0,0,0
194,1,571,0.286,0.143,0.143,0.143,0.143,0.143,0,0,0,0
195,2,415,0.2,0.2,0.2,0.2,0,0.2,0,0,0,0
196,1,602,0.25,0.167,0.167,0.083,0.167,0.167,0,0,0,0
197,2,144,0,0.2,0.2,0.2,0.2,0.2,0,0,0,0
198,1,764,0.43,0.06,0.33,0.06,0.06,0.06,0,0,0,0
199,1,591,0.429,0.143,0.071,0.071,0.071,0.214,0,0,0,0
200,1,701,0.429,0.214,0.071,0.071,0.071,0.143,0,0,0,0
201,1,768,0.4,0.133,0.067,0.133,0.2,0.067,0,0,0,0
202,1,702,0.462,0.154,0.077,0.077,0.154,0.077,0,0,0,0
203,1,720,0.429,0.143,0.143,0.071,0.071,0.143,0,0,0,0
204,1,694,0.429,0.071,0.143,0.071,0.143,0.143,0,0,0,0
205,2,149,0.07,0,0.233,0,0.233,0.465,0,0,0,0
206,2,229,0.111,0,0.222,0,0.222,0.444,0,0,0,0
207,2,459,0.13,0,0.28,0.22,0.06,0.31,0,0,0,0
208,2,469,0.12,0,0.31,0.21,0.05,0.31,0,0,0,0
209,2,483,0.12,0,0.31,0.2,0.05,0.32,0,0,0,0
210,2,472,0.1,0,0.35,0.25,0.05,0.25,0,0,0,0
211,2,454,0.1,0,0.35,0.26,0.05,0.24,0,0,0,0
212,2,441,0.1,0,0.35,0.24,0.05,0.26,0,0,0,0
213,2,495,0.11,0,0.29,0.29,0.05,0.26,0,0,0,0
214,2,477,0.11,0,0.28,0.29,0.07,0.25,0,0,0,0
215,2,469,0.11,0,0.28,0.27,0.06,0.28,0,0,0,0
216,1,718,0.231,0,0.154,0.154,0.154,0.154,0.154,0,0,0
217,1,525.2,0.172,0.172,0.172,0,0.172,0.172,0,0,0.138,0
218,2,138,0,0.25,0,0,0.25,0.25,0.25,0,0,0
219,1,834,0,0,0.244,0.024,0.244,0.244,0,0,0.244,0
220,1,825,0,0,0.235,0.059,0.235,0.235,0,0,0.235,0
221,1,727,0,0,0.222,0.111,0.222,0.222,0,0,0.222,0
222,1,661,0,0,0.211,0.158,0.211,0.211,0,0,0.211,0
223,1,657,0,0,0.2,0.2,0.2,0.2,0,0,0.2,0
224,2,136,0,0,0.1,0,0.5,0.1,0.3,0,0,0
225,2,149,0,0,0.18,0,0.5,0.1,0.22,0,0,0
226,1,887,0,0.2,0.2,0,0.2,0.2,0,0,0.2,0
227,2,482,0.164,0.164,0.164,0.164,0.164,0.164,0,0,0,0.016
228,2,372,0.152,0,0.152,0.242,0.152,0.303,0,0,0,0
229,2,376,0.048,0,0.238,0.238,0,0.238,0,0,0.238,0
230,1,513,0.2,0,0.2,0.2,0,0.2,0,0,0.2,0
231,2,458,0,0.25,0,0,0.25,0.25,0,0.25,0,0
232,1,750,0.2,0.2,0,0,0.2,0.2,0,0.2,0,0
233,2,135.3,0.025,0.25,0.225,0,0.25,0.25,0,0,0,0
234,2,147.2,0.05,0.25,0.2,0,0.25,0.25,0,0,0,0
235,2,175.3,0.075,0.25,0.175,0,0.25,0.25,0,0,0,0
236,2,190.4,0.1,0.25,0.15,0,0.25,0.25,0,0,0,0
237,2,210.6,0.125,0.25,0.125,0,0.25,0.25,0,0,0,0
238,2,250.3,0.15,0.25,0.1,0,0.25,0.25,0,0,0,0
239,2,314.1,0.175,0.25,0.075,0,0.25,0.25,0,0,0,0
240,2,386.5,0.2,0.25,0.05,0,0.25,0.25,0,0,0,0
241,2,486.3,0.225,0.25,0.025,0,0.25,0.25,0,0,0,0
242,2,147,0.065,0.217,0.217,0,0.217,0.217,0.065,0,0,0
243,2,135,0.061,0.204,0.204,0,0.204,0.204,0.122,0,0,0
244,2,176,0.104,0.208,0.208,0,0.208,0.208,0.063,0,0,0
245,2,161,0.098,0.196,0.196,0,0.196,0.196,0.118,0,0,0
246,1,501,0.189,0.189,0.189,0,0.189,0.189,0.057,0,0,0
247,2,489,0.179,0.179,0.179,0,0.179,0.179,0.107,0,0,0
248,2,340,0.206,0.159,0.159,0,0.159,0.317,0,0,0,0
249,2,460,0.182,0,0.182,0.182,0.182,0.182,0,0,0.091,0
250,1,596,0.154,0,0.154,0.154,0.154,0.154,0,0,0.231,0
251,1,687.48,0.2,0,0.2,0,0.2,0.2,0,0,0.2,0
252,1,666.38,0.22,0.183,0.183,0,0.183,0.183,0,0,0.046,0
253,1,717.02,0.211,0.175,0.175,0,0.175,0.175,0,0,0.088,0
254,1,702.61,0.202,0.168,0.168,0,0.168,0.168,0,0,0.126,0
255,1,676.45,0.194,0.161,0.161,0,0.161,0.161,0,0,0.161,0
256,1,589,0,0.154,0,0.154,0.154,0.154,0,0,0.231,0.154
257,1,851.08,0.167,0.167,0.167,0,0.167,0.167,0,0.167,0,0
258,2,240.7,0.095,0.19,0.19,0.143,0.19,0.19,0,0,0,0
259,2,240.78,0.1,0.2,0.2,0.1,0.2,0.2,0,0,0,0
260,2,312.54,0.135,0.192,0.192,0.096,0.192,0.192,0,0,0,0
261,2,341.09,0.143,0.19,0.19,0.095,0.19,0.19,0,0,0,0
262,2,375.23,0.15,0.2,0.2,0.05,0.2,0.2,0,0,0,0
263,2,403.25,0.152,0.19,0.19,0.086,0.19,0.19,0,0,0,0
264,1,560.11,0.17,0.189,0.189,0.075,0.189,0.189,0,0,0,0
265,1,578.26,0.196,0.196,0.196,0.02,0.196,0.196,0,0,0,0
266,1,657,0,0,0.167,0.167,0.167,0.167,0,0,0.167,0.167
267,1,593,0.077,0,0.154,0.154,0.154,0.154,0,0,0.154,0.154
268,1,750,0.143,0,0.143,0.143,0.143,0.143,0,0,0.143,0.143
269,1,895,0.2,0,0.133,0.133,0.133,0.133,0,0,0.133,0.133
270,2,467,0.192,0.192,0.192,0,0.192,0.192,0,0,0.038,0
271,2,127,0,0,0.215,0.032,0.215,0.323,0.215,0,0,0
272,2,375,0.167,0,0.167,0.333,0.167,0.167,0,0,0,0
273,1,637.2,0.238,0.238,0.238,0,0.048,0.238,0,0,0,0
274,2,470.5,0,0.222,0.222,0,0.222,0.222,0,0,0,0.111
275,1,920.2,0,0.167,0.167,0,0.167,0.167,0,0,0,0.333
276,2,480.8,0.035,0.263,0.175,0,0.175,0.263,0,0,0.088,0
277,1,671.6,0.032,0.242,0.161,0,0.161,0.242,0,0,0.161,0
278,1,804,0.182,0.182,0.182,0.091,0.182,0,0,0,0.182,0
279,1,613,0.174,0.174,0.174,0.13,0.174,0,0,0,0.174,0
280,1,582,0.167,0.167,0.167,0.167,0.167,0,0,0,0.167,0
281,2,165.03,0.05,0.225,0.25,0.225,0,0.25,0,0,0,0
282,2,131.3,0,0.1,0.1,0,0.4,0,0.4,0,0,0
283,2,136,0,0.1,0,0,0.4,0.1,0.4,0,0,0
284,2,380,0,0.1,0.1,0,0.5,0,0.3,0,0,0
285,1,720,0,0,0.25,0,0.25,0,0,0.25,0,0.25
286,1,818,0,0,0.222,0,0.222,0,0,0.222,0.111,0.222
287,1,735,0,0,0.182,0,0.182,0,0,0.182,0.273,0.182
288,1,685,0,0,0.167,0,0.167,0,0,0.167,0.333,0.167
289,2,150,0,0.244,0.244,0,0.244,0.244,0,0.024,0,0
290,2,124,0,0.2,0.2,0,0.4,0.2,0,0,0,0
291,2,109,0,0.143,0.143,0,0.571,0.143,0,0,0,0
292,2,115,0,0.167,0.167,0,0.5,0.167,0,0,0,0
293,2,214,0,0.222,0,0.111,0.222,0.222,0,0,0,0.222
294,1,546,0,0.2,0,0.1,0.2,0.2,0,0,0.1,0.2
295,1,690,0,0.182,0,0.091,0.182,0.182,0,0,0.182,0.182
296,1,664,0,0.167,0,0.083,0.167,0.167,0,0,0.25,0.167
297,1,660,0,0.154,0,0.077,0.154,0.154,0,0,0.308,0.154
298,2,310,0,0.25,0.25,0,0.25,0,0.25,0,0,0
299,2,245.8,0.13,0.217,0.217,0,0.217,0.217,0,0,0,0
300,2,169,0.048,0.238,0.238,0,0.238,0.238,0,0,0,0
301,1,516.6,0.259,0.185,0.185,0,0.185,0.185,0,0,0,0
302,2,193,0.133,0.333,0,0.2,0,0.333,0,0,0,0
303,2,166,0.07,0.233,0.233,0,0.233,0.233,0,0,0,0
304,2,131,0.086,0.229,0.229,0,0.229,0.229,0,0,0,0
305,2,472,0.167,0.167,0.167,0.167,0.167,0.167,0,0,0,0
306,2,485,0.167,0.167,0.167,0,0.333,0.167,0,0,0,0
307,1,626,0.167,0.167,0,0.167,0.167,0.167,0,0,0.167,0
308,2,396,0.167,0,0.167,0.167,0.167,0.333,0,0,0,0
309,2,473,0.16,0.2,0.2,0,0.2,0.2,0,0,0.04,0
310,1,747,0.182,0.182,0.182,0,0.182,0.182,0,0.091,0,0
311,1,507,0.182,0.182,0.182,0,0.182,0.182,0,0,0.091,0
312,1,520,0.1,0.2,0.2,0,0.2,0.2,0,0,0.1,0
313,2,493,0.238,0.19,0.19,0,0.19,0.19,0,0,0,0
314,2,447,0.25,0.25,0,0,0.25,0.25,0,0,0,0
315,1,570,0.265,0,0.147,0.147,0.147,0.294,0,0,0,0
316,1,510,0.273,0.182,0.182,0,0.182,0.182,0,0,0,0
317,1,729,0.286,0.143,0.143,0,0.143,0.143,0,0,0.143,0
318,2,407,0.2,0.2,0.2,0.2,0.2,0,0,0,0,0
319,1,536,0.2,0.2,0,0.2,0.2,0.2,0,0,0,0
320,1,596.3,0,0.25,0.167,0,0.167,0.25,0,0,0.167,0
321,2,156,0,0.25,0.25,0,0.25,0.25,0,0,0,0
322,2,447.5,0,0.273,0.182,0,0.182,0.273,0,0,0.091,0
323,2,118,0,0.2,0.2,0,0.2,0.2,0.2,0,0,0
324,1,857,0,0,0.2,0,0.2,0,0,0.2,0.2,0.2
325,1,504,0,0.2,0.2,0,0.2,0.2,0,0,0,0.2
326,1,895,0,0.182,0.182,0,0.182,0.182,0,0,0,0.273
327,1,699,0.34,0.17,0.34,0,0.05,0.1,0,0,0,0
328,1,728,0.47,0.14,0.15,0.05,0.13,0.06,0,0,0,0
329,1,604,0.38,0.11,0.06,0.09,0.31,0.05,0,0,0,0
330,1,790,0.36,0.1,0.31,0.06,0.09,0.08,0,0,0,0
331,1,806,0.43,0.17,0.15,0,0.14,0.11,0,0,0,0
332,1,811,0.47,0.12,0.12,0.05,0.13,0.11,0,0,0,0
333,1,855,0.43,0.19,0.19,0,0.11,0.08,0,0,0,0
334,1,802,0.39,0.1,0.31,0.05,0.08,0.07,0,0,0,0
335,1,799,0.47,0.13,0.13,0.05,0.12,0.1,0,0,0,0
336,1,857,0.43,0.2,0.22,0,0.08,0.07,0,0,0,0
337,1,855,0.47,0.14,0.19,0.05,0.1,0.05,0,0,0,0
338,1,816,0.43,0.2,0.19,0,0.09,0.09,0,0,0,0
339,1,811,0.46,0.14,0.23,0.05,0.07,0.05,0,0,0,0
340,1,790,0.44,0.14,0.22,0.05,0.09,0.06,0,0,0,0
341,1,855,0.43,0.19,0.24,0,0.08,0.06,0,0,0,0
342,1,856,0.43,0.18,0.24,0,0.1,0.05,0,0,0,0
343,1,859,0.47,0.14,0.2,0.05,0.09,0.05,0,0,0,0
344,1,875,0.43,0.24,0.22,0,0.05,0.06,0,0,0,0
345,1,863,0.43,0.23,0.21,0,0.08,0.05,0,0,0,0
346,1,843,0.47,0.12,0.2,0.05,0.11,0.05,0,0,0,0
347,1,794,0.43,0.15,0.17,0.05,0.14,0.06,0,0,0,0
348,1,783,0.42,0.1,0.3,0.05,0.07,0.06,0,0,0,0
349,1,797,0.47,0.11,0.22,0.05,0.1,0.05,0,0,0,0
350,1,805,0.47,0.13,0.2,0.05,0.1,0.05,0,0,0,0
351,1,699,0.29,0.22,0.34,0,0.05,0.1,0,0,0,0
352,1,749,0.47,0.07,0.16,0.09,0.16,0.05,0,0,0,0
353,1,828,0.43,0.14,0.21,0.05,0.12,0.05,0,0,0,0
354,1,849,0.47,0.18,0.15,0.05,0.1,0.05,0,0,0,0
355,1,883,0.47,0.2,0.18,0.05,0.05,0.05,0,0,0,0
356,1,864,0.43,0.18,0.2,0,0.12,0.07,0,0,0,0
357,1,841,0.47,0.17,0.16,0.05,0.1,0.05,0,0,0,0
358,1,868,0.43,0.24,0.23,0,0.05,0.05,0,0,0,0
359,1,865,0.43,0.25,0.22,0,0.05,0.05,0,0,0,0
360,1,840,0.46,0.21,0.18,0.05,0.05,0.05,0,0,0,0
361,1,882,0.43,0.22,0.22,0,0.08,0.05,0,0,0,0
362,1,883,0.43,0.22,0.23,0,0.07,0.05,0,0,0,0
363,1,828,0.43,0.2,0.21,0,0.09,0.07,0,0,0,0
364,1,848,0.43,0.22,0.25,0,0.05,0.05,0,0,0,0
365,1,878,0.47,0.19,0.19,0.05,0.05,0.05,0,0,0,0
366,1,782,0.43,0.29,0.18,0,0.05,0.05,0,0,0,0
367,2,392,0.091,0,0.227,0.227,0,0.227,0,0,0.227,0
368,2,452,0.13,0,0.217,0.217,0,0.217,0,0,0.217,0
369,2,350.2,0.2,0.2,0.2,0,0.2,0.2,0,0,0,0
370,2,435,0.167,0.167,0.167,0,0.167,0.167,0,0,0.167,0

File: data/2_YS_alloy_feature.csv (part 2 of 2)
Atomic size difference,Atomic packing effect,Cohesion energy,Shear modulus,Lattice distortion energy,Difference in Shear modulus,Melting temperature,Entropy of mixing,Mixing enthalpy,Solid solution phase forming ability,Phase formation coefficient,VEC,Energy term,Local size mismatch in n-element alloys,Local modulus mismatch,Peierls-Nabarro stress coefficient,Work function,Local atomic distortion from one single atom,Local atomic distortion from a group of adjacent atoms,Pauling electronegativity,Allen electronegativity,Number of mobile electrons,formula,YS
,,585.6808510638298,120.15744680851063,,1.1258210859006932,2276.7872340425533,14.534222462977702,-33.0285196921684,1.0019017645616326,,4.425531914893617,,,63.00226346763242,,3.981914893617021,,,0.26946705613364114,,1.5382978723404255,Hf0.5 Mo0.5 Nb1 Si0.7 Ti1 Zr1,1550.0
,,579.9795918367347,116.32244897959183,,1.1501158887482876,2252.7142857142853,14.549880322612035,-39.117034568929604,0.8379143158314878,,4.408163265306122,,,61.642648896293196,,4.011224489795918,,,0.27041162878025754,,1.5367346938775508,Hf0.5 Mo0.5 Nb1 Si0.9 Ti1 Zr1,1650.0
,,641.6190476190476,235.2380952380952,,1.0807849237485931,2540.7619047619046,14.335348767850856,1.0884353741496597,33.463363012513454,,4.476190476190476,,,128.8272108843537,,3.83095238095238,,,0.18953338094998218,,1.5414285714285711,Hf1 Mo0.25 Nb1 Ta1 Ti1 Zr1,1112.0
,,590.1860465116279,132.7,,1.023395923858471,2382.0,14.165477537729629,-16.149269875608436,2.0893927561292127,,4.5813953488372094,,,64.0757166035695,,4.025581395348837,,,0.25413082657285496,,1.5732558139534885,Hf1 Mo0.5 Nb Si0.3 Ti V0.5,1617.0
,,583.7777777777777,127.96666666666665,,1.05148078588319,2351.1111111111113,14.425841363189738,-24.246913580246915,1.39880714318017,,4.555555555555555,,,63.02962962962963,,4.055555555555555,,,0.25571009819908885,,1.57,Hf1 Mo0.5 Nb Si0.5 Ti V0.5,1787.0
,,577.9148936170213,123.63617021276596,,1.077785560018953,2322.8510638297876,14.534222462977702,-30.937075599818918,1.0912742544503515,,4.531914893617021,,,61.92575826165686,,4.082978723404255,,,0.2565634572678877,,1.5670212765957445,Hf1 Mo0.5 Nb Si0.7 Ti V0.5,2134.0
,,642.3636363636364,230.25454545454548,,1.0833401505864446,2556.909090909091,14.697168880613484,0.6611570247933884,56.838728641218545,,4.545454545454546,,,126.10909090909092,,3.868181818181818,,,0.23217619413705393,,1.5518181818181818,Hf1 Mo0.5 Nb1 Ta1 Ti1 Zr1,1317.0
,,601.0,140.6875,,0.9774829309554616,2434.125,12.966357733144617,-0.625,50.498776827505026,,4.625,,,65.4609375,,3.9750000000000005,,,0.24989685372169057,,1.5787499999999999,Hf1 Mo0.5 Nb1 Ti1 V0.5,1260.0
,,643.0434782608695,225.70434782608697,,1.0850158687890152,2571.6521739130435,14.854820038583846,0.30245746691871445,126.30347874856017,,4.608695652173912,,,123.36635160680528,,3.902173913043478,,,0.26209422684010264,,1.5613043478260868,Hf1 Mo0.75 Nb1 Ta1 Ti1 Zr1,1373.0
,,643.6666666666666,221.53333333333333,,1.0859299236235374,2585.1666666666665,14.896688227162047,-1.1102230246251565e-16,3.468710429743368e+17,,4.666666666666666,,,120.63333333333331,,3.9333333333333327,,,0.2843950694993772,,1.5699999999999998,Hf1 Mo1 Nb1 Ta1 Ti1 Zr1,1512.0
,,540.32,187.54000000000002,,1.3573364140906001,2526.7999999999997,13.380866803977112,5.280000000000001,6.40355572732753,,4.4,,,113.31200000000003,,3.8000000000000003,,,0.32236625133534064,,1.506,Hf1 Mo1 Sc1 Ta1 Zr1,1778.0
,,626.4000000000001,190.84,,1.3235106718835932,2552.2000000000003,13.380866803977112,-0.9600000000000003,35.57359193448998,,4.6,,,111.52000000000002,,3.9100000000000006,,,0.31122981862283056,,1.556,Hf1 Mo1 Ta1 Ti1 Zr1,1600.0
,,430.32000000000005,38.24000000000001,,0.29259081703844925,2037.6,13.380866803977112,8.48,3.2151950707292167,,3.6000000000000005,,,6.200000000000001,,3.46,,,0.10583005244258364,,1.372,Hf1 Sc1 Ti1 Y1 Zr1,793.0
,,432.4,41.425,,0.24825731482562396,2097.25,11.52565131835077,4.25,5.687569935861448,,3.75,,,5.706249999999999,,3.5249999999999995,,,0.09337424698491549,,1.4125,Hf1 Sc1 Ti1 Zr1,1101.0
,,528.5,40.525,,0.2817586515046692,2093.5,11.52565131835077,8.75,2.7575944039962668,,3.75,,,6.38125,,3.5125,,,0.11818946653572815,,1.3975,Hf1 Ti1 Y1 Zr1,554.0
,,564.0,45.533333333333324,,0.18828719695593163,2191.6666666666665,9.133862567986663,0.0,0.0,,4.0,,,4.666666666666666,,3.6166666666666667,,,0.10677078252031309,,1.46,Hf1 Ti1 Zr1,773.0
0.06023027652863625,1.2288029964940372,594.2352941176471,141.8147058823529,3.48857304611304,1.066546631395558,2283.3823529411766,11.620739001701857,1.0034602076124566,26.44309177715708,3203.3473477873627,4.4411764705882355,-95.41020211188669,4.647058823529412,71.51358131487889,-113.97270906221264,3.8352941176470585,0.050232383456175825,71.5138298533347,0.16039985719086913,0.0029536151254042566,1.5408823529411766,Mo0.1 Nb1 Ti1 V0.3 Zr1,932.0
0.06142456555670192,1.22925355593164,597.7777777777778,140.91388888888892,3.914280440100831,1.0434559581174951,2317.416666666667,12.317988973699242,0.27777777777777785,102.76528661088065,3264.792800220697,4.527777777777779,-123.96159965996141,4.780864197530865,70.63510802469135,-96.70578503694959,3.8805555555555555,0.05004626124989485,70.63523068709637,0.2136634815155209,0.002803586715465196,1.553611111111111,Mo0.3 Nb1 Ti1 V0.3 Zr1,1312.0
0.06850457163691948,1.230982680120141,583.8139534883721,125.57674418604651,4.3662902205884935,1.1065838916082047,2295.5348837209303,12.82528552396791,-0.8653326122228231,34.02262886905778,2732.9263777705246,4.604651162790698,-155.4012421757586,5.365062195781503,63.319091400757166,-74.6083884378176,3.9406976744186046,0.05237053464397027,63.31970123164932,0.1973239026391157,0.004660000444838438,1.567674418604651,Mo0.3 Nb1 Ti1 V1 Zr1,1289.0
,,610.125,136.6,,1.027154474293422,2380.0,12.966357733144617,0.25,123.43972561953674,,4.5,,,67.6625,,3.85625,,,0.2589884167293974,,1.545,Mo0.5 Nb1 Hf0.5 Zr1 Ti1,1176.0
0.06223442998315284,1.2296584886376323,600.9473684210526,140.1078947368421,4.289098649549446,1.0217595435816995,2347.8684210526317,12.647715131480425,-0.3047091412742381,97.45415195452499,3265.5071803523506,4.605263157894737,-151.68823228882306,4.861495844875346,69.54051246537394,-85.19531316340094,3.921052631578947,0.04963813421242083,69.54054237987829,0.2476880633605543,0.0026678941624303566,1.5649999999999997,Mo0.5 Nb1 Ti1 V0.3 Zr1,1301.0
0.06819870306785297,1.2312529152693623,587.1111111111111,125.57777777777777,4.645847205655628,1.0817047594142737,2322.222222222222,13.14521343892854,-1.1851851851851851,25.75640258190061,2826.2814663900895,4.666666666666666,-176.28546018464903,5.333333333333333,62.743209876543204,-68.88811883447829,3.9722222222222223,0.05246913580246913,62.743895747599446,0.22808921797845838,0.004454840685029706,1.5766666666666664,Mo0.5 Nb1 Ti1 V1 Zr1,1473.0
0.06275806720986206,1.2300243916794964,603.8,139.3825,4.618523061141774,1.001327961064547,2375.2749999999996,12.795332770171866,-0.7749999999999997,39.21604392989676,3248.7213701502906,4.675,-177.84076683604275,4.9025,68.30618749999998,-77.03833726902921,3.9575000000000005,0.04907343857240903,68.30622610672613,0.27158320548222414,0.0025446022040478576,1.5752499999999998,Mo0.7 Nb1 Ti1 V0.3 Zr1,1436.0
0.06782787298239874,1.2315008137800705,590.1276595744681,125.57872340425533,4.892698676004819,1.0584316023773612,2346.6382978723404,13.308089344004216,-1.4486192847442279,21.557956914580913,2892.6727967046672,4.723404255319149,-195.38412908605892,5.287460389316433,62.03395201448619,-64.52013569832235,4.001063829787234,0.05237218917011194,62.034689518750305,0.25058193926197386,0.004266983173172881,1.5848936170212766,Mo0.7 Nb1 Ti1 V1 Zr1,1706.0
,,752.7142857142857,214.74285714285713,,0.4797007680750303,3162.999999999999,11.238732128524116,0.0,0.0,,5.857142857142857,,,51.73469387755102,,4.6,,,0.3018040991863998,,1.7557142857142856,Mo1 Nb1 Re0.5 W1,896.0
,,740.2352941176471,321.05882352941177,,0.714201102744004,3086.176470588235,12.70766391344736,-0.3875432525951557,101.19668734574346,,5.411764705882353,,,122.1522491349481,,4.352941176470589,,,0.36313894888013815,,1.7011764705882353,Mo1 Nb1 Ta1 Ti0.25 W1,1109.0
,,740.2352941176471,321.05882352941177,,0.714201102744004,3086.176470588235,12.70766391344736,-0.3875432525951557,101.19668734574346,,5.411764705882353,,,122.1522491349481,,4.352941176470589,,,0.36313894888013815,,1.7011764705882353,Mo1 Nb1 Ta1 Ti0.25 W1,1109.0
,,725.1111111111111,305.7555555555556,,0.7574705084040986,3022.5555555555557,13.145213438928542,-0.691358024691358,57.46969947522425,,5.333333333333333,,,123.40987654320986,,4.322222222222222,,,0.3615740622184282,,1.691111111111111,Mo1 Nb1 Ta1 Ti0.5 W1,1211.0
,,725.1111111111111,305.7555555555556,,0.7574705084040986,3022.5555555555557,13.145213438928542,-0.691358024691358,57.46969947522425,,5.333333333333333,,,123.40987654320986,,4.322222222222222,,,0.3615740622184282,,1.691111111111111,Mo1 Nb1 Ta1 Ti0.5 W1,1211.0
,,711.578947368421,292.06315789473683,,0.7970486542216089,2965.6315789473683,13.332065209759664,-0.930747922437673,42.479808598548296,,5.2631578947368425,,,123.73296398891965,,4.294736842105263,,,0.35930989564446064,,1.6821052631578945,Mo1 Nb1 Ta1 Ti0.75 W1,1304.0
,,630.0,256.98,,0.9678931169681729,2612.0,13.380866803977112,-0.8000000000000002,43.68853011498526,,5.0,,,129.68800000000005,,4.16,,,0.24129649810969084,,1.6400000000000001,Mo1 Nb1 Ta1 Ti1 V1,1400.0
,,668.1666666666666,240.89999999999998,,0.9542836393857045,2792.5,14.896688227162047,-1.3333333333333335,31.199251405762514,,5.166666666666666,,,118.10555555555554,,4.266666666666667,,,0.33408664877377076,,1.6683333333333334,Mo1 Nb1 Ta1 Ti1 V1 W1,1515.0
,,699.4000000000001,279.74,,0.833509249427784,2914.4,13.380866803977112,-1.12,34.81892697634901,,5.2,,,123.37600000000003,,4.2700000000000005,,,0.3565613551690648,,1.6740000000000002,Mo1 Nb1 Ta1 Ti1 W1,1455.0
,,708.2,279.96000000000004,,0.832066256281013,2962.8,13.380866803977112,-0.4800000000000001,82.59340034754871,,5.4,,,123.20000000000002,,4.36,,,0.34339481650135606,,1.6980000000000002,Mo1 Nb1 Ta1 V1 W1,1246.0
,,757.25,338.275,,0.6664595860286863,3157.75,11.52565131835077,0.0,0.0,,5.5,,,119.60624999999999,,4.3875,,,0.3636963018783666,,1.7125,Mo1 Nb1 Ta1 W1,1058.0
0.06269792912118212,1.2304010632146272,608.7058823529412,139.5,5.014359084303482,0.9682892073558477,2414.294117647059,12.70766391344736,-1.273356401384083,24.09383437498245,3232.6547728341934,4.764705882352941,-211.1703674169499,4.8719723183391,66.71280276816607,-69.50050908273651,4.002941176470588,0.048050338449804594,66.71288128179098,0.2978562389817377,0.002205031037103693,1.588235294117647,Mo1 Nb1 Ti1 V0.25 Zr1,1776.0
0.06315384434738688,1.2305115777389684,607.5813953488372,138.42093023255813,5.038942431894178,0.9728061021464287,2411.6046511627906,12.82528552396791,-1.3196322336398052,23.437983275675318,3215.6402615684337,4.767441860465117,-213.2210651677127,4.910762574364521,66.30611141157382,-68.54315582192721,4.005813953488372,0.04803317570893684,66.30622068826274,0.2961324524960222,0.002379473371165346,1.5888372093023255,Mo1 Nb1 Ti1 V0.3 Zr1,1455.0
0.06470689490711717,1.2309302219028102,603.3333333333333,134.34444444444443,5.116877456155032,0.9898478481189761,2401.444444444444,13.145213438928542,-1.4814814814814814,21.308062354167188,3139.543628008657,4.777777777777779,-218.91120495910224,5.037037037037036,64.69135802469135,-65.26521417031236,4.016666666666667,0.04957264957264958,64.69162393162392,0.2895249408220727,0.002985227960493749,1.591111111111111,Mo1 Nb1 Ti1 V0.5 Zr1,1640.0
0.06470689490711717,1.2309302219028102,603.3333333333333,134.34444444444443,5.116877456155032,0.9898478481189761,2401.444444444444,13.145213438928542,-1.4814814814814814,21.308062354167188,3139.543628008657,4.777777777777779,-218.91120495910224,5.037037037037036,64.69135802469135,-65.26521417031236,4.016666666666667,0.04957264957264958,64.69162393162392,0.2895249408220727,0.002985227960493749,1.591111111111111,Mo1 Nb1 Ti1 V0.5 Zr1,1647.0
0.0661536769990182,1.2314061461097163,598.5263157894736,129.7315789473684,5.178092022786307,1.0090448670621988,2389.9473684210525,13.332065209759664,-1.6398891966759002,19.4299311369756,3046.4177162065034,4.7894736842105265,-221.52975452850225,5.141274238227146,62.71468144044321,-62.10087199604203,4.028947368421052,0.05101333127841565,62.71519246602288,0.2818557419670183,0.003571823606509922,1.5936842105263156,Mo1 Nb1 Ti1 V0.75 Zr1,1680.0
0.0661536769990182,1.2314061461097163,598.5263157894736,129.7315789473684,5.178092022786307,1.0090448670621988,2389.9473684210525,13.332065209759664,-1.6398891966759002,19.4299311369756,3046.4177162065034,4.7894736842105265,-221.52975452850225,5.141274238227146,62.71468144044321,-62.10087199604203,4.028947368421052,0.05101333127841565,62.71519246602288,0.2818557419670183,0.003571823606509922,1.5936842105263156,Mo1 Nb1 Ti1 V0.75 Zr1,1708.0
0.03772693698453782,1.1062787615299137,592.0,148.22500000000002,3.1949999758780474,0.9100151572684432,2442.5,11.52565131835077,-1.25,22.521122676057402,8097.713058976555,5.0,-51.491967699503405,2.875,66.69375,-135.05694909240881,4.1875,0.03597122302158273,66.69397482014388,0.2489352325405145,0.0036027055891776362,1.6424999999999998,Mo1 Nb1 Ti1 V1,1200.0
0.06718443279779719,1.2318364849486345,594.2,125.58000000000001,5.210152763469173,1.0261770808390749,2379.6,13.380866803977112,-1.7600000000000005,18.091540140195413,2964.469166922941,4.8,-220.59175278351643,5.2,60.80000000000001,-59.655792582937956,4.04,0.051955307262569854,60.80078212290504,0.2747653544390195,0.004013135609168578,1.596,Mo1 Nb1 Ti1 V1.0 Zr1,1786.0
0.06837547000150822,1.2325843158677354,586.7272727272727,118.40909090909092,5.2170483611150775,1.0551991893417838,2361.727272727273,13.253901936467193,-1.9173553719008263,16.32566509690644,2834.9349869871135,4.818181818181818,-212.26490645727267,5.223140495867769,57.190082644628106,-56.15733127508219,4.059090909090909,0.054870960241804226,57.191414258840446,0.26205481730494345,0.0045903959847609106,1.5999999999999999,Mo1 Nb1 Ti1 V1.5 Zr1,1720.0
0.06880166106516428,1.233211922611886,580.5,112.43333333333332,5.177898342329155,1.0784755109388473,2346.833333333333,12.975746340770252,-2.0,15.225957018698823,2741.1607216901425,4.833333333333333,-199.66072143276983,5.166666666666666,53.88888888888888,-53.82291483456841,4.074999999999999,0.05660377358490566,53.89072327044024,0.250959270710519,0.0049007492022310785,1.603333333333333,Mo1 Nb1 Ti1 V2 Zr1,1520.0
0.06840541127385456,1.2342063726270949,570.7142857142857,103.04285714285714,5.036104099997278,1.1121008781604045,2323.428571428571,12.263784450108732,-2.040816326530612,13.962073320759789,2620.858608340994,4.857142857142856,-171.7225902621426,4.938775510204081,48.16326530612243,-51.060554727974754,4.1,0.057142857142857134,48.16588921282797,0.23243168845043136,0.005093738308067493,1.6085714285714285,Mo1 Nb1 Ti1 V3 Zr1,1418.0
0.059907040015533895,1.192236136029191,614.75,145.3,4.851721403258052,0.94400869461657,2428.75,11.52565131835077,-1.0,27.99292563944443,3211.5135098296096,4.75,-196.1923116966466,4.625,68.75,-75.44678588492678,3.9875,0.04794520547945205,68.75278253424658,0.3069507289452169,0.0011632023466343,1.585,Mo1 Nb1 Ti1 Zr1,1592.0
0.06321923095376585,1.2309372255472213,610.8695652173914,137.58478260869566,5.384766713042391,0.9465450805840413,2443.195652173913,12.723993743199626,-1.7202268431001893,18.07157370922552,3183.6478975179843,4.847826086956522,-243.50682390490593,4.87523629489603,64.22972589792062,-62.75580509195747,4.047826086956523,0.04855639609454755,64.22987953939426,0.3122287859003419,0.002234322584729516,1.6006521739130437,Mo1.3 Nb1 Ti1 V0.3 Zr1 ,1603.0
0.06647075756746415,1.2321351292541458,597.811320754717,125.58113207547173,5.474055010466241,0.9967023065262421,2408.8301886792456,13.330279516833517,-1.993592025631898,16.106795829253638,3017.0186799238995,4.867924528301887,-241.78687776525874,5.097899608401567,59.440014239943054,-56.137500223710894,4.074528301886793,0.05185687502493117,59.4408139196196,0.2915530894831747,0.00378779469759006,1.6058490566037738,Mo1.3 Nb1 Ti1 V1 Zr1,1496.0
0.06313236083378256,1.2311923282803954,612.8333333333334,137.08541666666665,5.580506120451167,0.9301550720223588,2462.0625,12.61363807598005,-1.9270833333333335,16.115320369526987,3164.7273876203035,4.895833333333333,-260.86514265925257,4.835069444444445,62.84006076388889,-59.856012877967345,4.072916666666667,0.048679390784653956,62.84023397335486,0.3198479863544556,0.0021469471630852304,1.6077083333333333,Mo1.5 Nb1 Ti1 V0.3 Zr1,1576.0
0.06596990071931505,1.2323165731787455,600.0,125.58181818181818,5.624833625876871,0.9784072919423504,2426.5454545454545,13.25390193646719,-2.1157024793388426,15.201190060039083,3045.454335948104,4.909090909090909,-253.83043089769603,5.024793388429751,58.49421487603306,-54.30760470135087,4.095454545454545,0.05194805194805194,58.4950160229381,0.2999338770104378,0.003651118775153721,1.6118181818181816,Mo1.5 Nb1 Ti1 V1 Zr1,1603.0
0.06545614221160047,1.2324855881811376,602.0350877192982,125.58245614035087,5.758188313888214,0.9610840982653881,2443.017543859649,13.154482518876147,-2.216066481994459,14.501654997771787,3070.244462334594,4.947368421052632,-264.3329443491111,4.949215143120959,57.53247152970144,-52.785828494345395,4.114912280701754,0.051904910204505356,57.5332683156037,0.3066343473274171,0.0035239625468029123,1.6173684210526313,Mo1.7 Nb1 Ti1 V1 Zr1,1645.0
0.0646712549950982,1.2327184636019235,604.8333333333333,125.58333333333331,5.929815155925546,0.9367423627388239,2465.6666666666665,12.975746340770252,-2.333333333333333,13.711656526096794,3102.4855638176823,5.0,-277.45693299032763,4.833333333333333,56.08055555555555,-50.948495779759405,4.141666666666667,0.05164319248826292,56.08133802816901,0.31425396665047134,0.003349010014324873,1.625,Mo2 Nb1 Ti1 V1 Zr1,1765.0
,,623.0,289.825,,0.9254345201453369,2541.0,11.52565131835077,-0.25,117.14671999971723,,4.75,,,141.71874999999997,,4.0375,,,0.050682837331783206,,1.6074999999999997,Nb1 Ta1 Ti1 V1,965.0
,,670.2,263.96000000000004,,0.929731535611584,2771.8,13.380866803977112,-1.2800000000000002,28.975848911924803,,5.0,,,129.68800000000002,,4.1899999999999995,,,0.3202249209540069,,1.6480000000000001,Nb1 Ta1 Ti1 V1 W1,1420.0
,,720.75,318.55,,0.7714029387426815,2979.5,11.52565131835077,-0.75,45.78757080403483,,5.25,,,134.4,,4.2875,,,0.3425912287260139,,1.6799999999999997,Nb1 Ta1 V1 W1,1530.0
0.014190910915786331,1.1063550601081085,420.832,89.70759999999999,1.615203804070434,0.1816600941033276,1896.3319999999999,12.190367574279604,-3.782976,6.1107932281010475,60533.56527580927,8.196,-2.0481608627664087,0.44212799999999997,7.880711999999999,-291.6353878388225,4.96232,0.004215645496720494,7.8809686859702435,0.10878149842689244,0.0029163441441406894,1.75048,Co24.4Cr24.4Fe24.4Ni24.4Mo2.4,260.0
0.03844217971828196,1.104851889133927,494.5,92.39999999999999,4.528488770813615,0.3345932855596893,2267.5,11.52565131835077,-3.0,8.711471454786789,7799.18940564725,6.25,-69.29073169464043,2.6875,16.874999999999996,-52.37369650389675,4.62,0.0367504835589942,16.877296905222433,0.21059439688652698,0.007352588094061148,1.7274999999999998,Cr25Fe25Mo25V25,900.0
0.0520230236647859,1.185502365074528,491.5555555555556,87.2,5.794786802660875,0.37441250697395534,2231.2222222222226,13.145213438928542,-5.333333333333334,5.499354813898418,4857.0934699260215,6.0,-147.79413884180227,3.6790123456790127,17.955555555555552,-36.37283724548846,4.528888888888889,0.04410517387616625,17.956969182923377,0.21717603942139999,0.007986569654468428,1.7044444444444444,Cr22.2Fe22.2Mo22.2Ti11.1V22.2,1520.0
0.061364417098635514,1.1839249069771347,487.27272727272737,79.63636363636365,6.263075552421645,0.4220323803205032,2178.4545454545455,13.253901936467193,-7.5371900826446305,3.8307409793192932,3519.7395368841544,5.636363636363637,-186.8048727497142,4.545454545454547,18.208264462809918,-30.262291636577928,4.3963636363636365,0.053468655238566754,18.21010413560695,0.21864345102857752,0.008368463653436674,1.670909090909091,Cr18.2Fe18.2Mo18.2Ti27.3V18.2,1105.0
0.06289266571125947,1.1833479909898406,485.6843156843157,76.83116883116884,6.201537271293148,0.43637748735613974,2158.884115884116,12.979576086333221,-7.995992019968044,3.5044307915412474,3281.410044550525,5.501498501498501,-181.00658316184897,4.6933286493726065,17.904582131155557,-29.54171615964137,4.347212787212787,0.05574406874323679,17.90623714458288,0.21679710889714668,0.008334264547800441,1.6584715284715283,Cr16.7Fe16.7Mo16.7Ti33.3V16.7,880.0
0.19377038069111227,1.893439669881707,469.74140715109576,,,,2177.4979215686276,14.784530609486772,-33.698713803181896,0.9553268074725586,393.7610511987634,6.461822376009228,,10.921035907137126,,,5.144489042675894,0.1565396917529925,,0.34198000994474537,0.043134415422835186,1.699222606689735,Al0.667 C1 Co0.667 Cr0.667 Fe0.667 Ni0.667,1255.0
0.06253725579080802,1.243796192535694,405.49999999999994,67.91666666666666,5.305243866253546,0.47347930150301815,1684.5783333333334,14.896688227162047,-27.333333333333336,0.9180965204597168,3809.009787213375,6.666666666666667,-115.29615589152316,3.6944444444444446,17.21944444444444,-31.55067112412762,4.796666666666667,0.04347826086956515,17.22065217391304,0.11908213785264163,0.0037605585704940173,1.648333333333333,Al1 Co1 Cr1 Fe1 Ni1 Si1,2411.0
0.0585805256719061,1.2425292386786313,399.2692307692307,74.33461538461538,5.522341093147763,0.40003251375035376,1684.2057692307692,14.22159653636338,-16.390532544378694,1.4613371999575542,4144.210670729294,7.0769230769230775,-128.44322032358716,3.232248520710058,15.508136094674553,-32.87439574040399,4.811538461538461,0.0452012670227277,15.508538486437837,0.12052952693803005,0.003793212782056056,1.6711538461538458,Al1 Co1 Cr1 Fe1 Ni1 Si0.2,1265.0
0.05990853262734981,1.2428795935750296,401.0,72.55185185185184,5.490506073569523,0.42126476471465363,1684.3092592592593,14.58502024404227,-19.835390946502052,1.2384774623187482,4063.7751627281796,6.962962962962962,-126.68086879429887,3.3882030178326468,16.100137174211245,-32.3134411414703,4.807407407407407,0.04484449606400827,16.100842163624453,0.12033332763357368,0.0038007327050964897,1.664814814814815,Al1 Co1 Cr1 Fe1 Ni1 Si0.4,1481.0
0.060980629172520985,1.2432060058793621,402.6071428571429,70.89642857142857,5.440343274034194,0.44037677757606203,1684.4053571428572,14.77811766176137,-22.755102040816325,1.0939234864035499,3974.068221269602,6.857142857142858,-123.63511038228829,3.5140306122448974,16.569515306122447,-31.93285932914682,4.803571428571429,0.044429734825691035,16.570444805976308,0.12001009736429576,0.00379619184324595,1.6589285714285715,Al1 Co1 Cr1 Fe1 Ni1 Si0.6,1834.0
0.06184455761569502,1.2435108489670867,404.1034482758621,69.3551724137931,5.3772776561370685,0.45769718461632025,1684.4948275862068,14.870722517651311,-25.231866825208087,0.9927785104837079,3888.0254169012683,6.7586206896551735,-119.73462660468225,3.6147443519619507,16.936979785969086,-31.688724299476487,4.800000000000001,0.043970673716975134,16.93807250618939,0.11958608757898827,0.0037821288641818247,1.653448275862069,Al1 Co1 Cr1 Fe1 Ni1 Si0.8,2179.0
0.060889531517019084,1.168024178232137,403.47619047619037,77.24285714285713,5.979931895271436,0.4268611296346647,1721.8261904761903,12.568476876778147,-12.653061224489797,1.7103159683559985,3389.981945640873,6.7142857142857135,-163.48411128256188,3.696145124716554,17.829931972789115,-31.021652009418467,4.7404761904761905,0.05407675749461853,17.830013225429827,0.14744229049001956,0.00566800530675176,1.6652380952380952,Al1 Cr1 Fe1 Mo0.2 Ni1,1487.0
0.05991446895152783,1.1677810386177738,420.4444444444444,80.46666666666667,6.140567351209918,0.4232976372656949,1800.1044444444444,13.145213438928542,-11.85185185185185,1.9965451332307032,3661.880886558663,6.666666666666667,-176.96667816233176,3.82716049382716,18.54074074074074,-31.306531427013596,4.734444444444444,0.0547008547008547,18.540835707502374,0.17222580641431684,0.00754827958043329,1.672222222222222,Al1 Cr1 Fe1 Mo0.5 Ni1,1749.0
0.058907985270587236,1.1675689826136102,435.29166666666674,83.2875,6.257991635245385,0.4171359340676818,1868.5979166666668,13.350675322473435,-11.145833333333336,2.2382394700860053,3847.289748047001,6.625,-187.23642918829384,3.8975694444444455,18.940104166666668,-31.680347089830644,4.729166666666668,0.05472994566954299,18.940137457387877,0.1884029185607862,0.009014655463634471,1.6783333333333332,Al1 Cr1 Fe1 Mo0.8 Ni1,1513.0
0.03891450572081021,1.1700387250180866,414.3846153846155,75.84615384615385,3.8285886782243277,0.19307105937997232,1704.7284615384615,10.685926202534507,-6.059171597633137,3.0064510043709674,7056.496549242543,8.538461538461538,-40.31206927351113,1.4911242603550299,4.9704142011834325,-53.62826658400328,5.0092307692307685,0.02065049044914819,4.971598355181216,0.07699996157687501,0.0019557279431344863,1.7284615384615385,Al0.25 Co1 Fe1 Ni1,158.0
0.05051751934871784,1.1693353403298676,408.1428571428571,72.28571428571428,4.741430030301088,0.2639061499229028,1649.6385714285716,11.238732128524116,-9.46938775510204,1.9578716694939196,4403.857799074459,8.142857142857142,-78.44263929368066,2.4081632653061225,7.591836734693876,-38.640687491299765,4.951428571428571,0.035273368606701896,7.593623307909021,0.09707981147446855,0.0028970878078432116,1.7042857142857142,Al0.5 Co1 Fe1 Ni1,346.0
0.057237230216475074,1.1687313554975265,402.73333333333335,69.2,5.147534904134992,0.314272305643195,1601.894,11.467435803685827,-11.946666666666667,1.5376353188596124,3500.3308731493676,7.799999999999999,-100.98939181893874,3.075555555555556,9.493333333333332,-33.369218873123536,4.9013333333333335,0.045714285714285756,9.49545743145743,0.1093902290984995,0.003607838867683615,1.6833333333333331,Al0.75 Co1 Fe1 Ni1,794.0
0.06150140462508568,1.1682070885026152,398.0,66.5,5.319871500069912,0.3535433968574059,1560.1175,11.52565131835077,-13.75,1.307736023320517,3047.161043749414,7.5,-111.65694892386412,3.5625,10.875,-30.787952835598826,4.8575,0.05319148936170212,10.877296905222437,0.1175531794550874,0.00414559785841761,1.665,Al1 Co1 Fe1 Ni1,964.0
0.0037813196854895215,1.0086861872723099,421.66666666666663,80.0,0.39199680739574705,0.035355339059327355,1769.0,9.133862567986663,-1.3333333333333333,12.118352162076306,91338.62567986663,9.0,0.25602211535597186,0.2222222222222222,1.3333333333333333,263.15651290361467,5.076666666666666,0.003565062388591826,1.3334818775995245,0.03299831645537215,0.0007024830072448404,1.7566666666666666,Co1 Fe1 Ni1,204.0
0.0037813196854895215,1.0086861872723099,421.66666666666663,80.0,0.39199680739574705,0.035355339059327355,1769.0,9.133862567986663,-1.3333333333333333,12.118352162076306,91338.62567986663,9.0,0.25602211535597186,0.2222222222222222,1.3333333333333333,263.15651290361467,5.076666666666666,0.003565062388591826,1.3334818775995245,0.03299831645537215,0.0007024830072448404,1.7566666666666666,Co1 Fe1 Ni1,209.0
0.016864811542139417,1.0730499202119508,423.5384615384616,75.86153846153847,1.6443191253585931,0.19234163624400435,1762.6923076923078,10.685926202534507,-11.834319526627223,1.5916419930520083,37570.69125681354,8.615384615384617,-2.1798069211661053,0.7337278106508878,4.956213017751479,-235.478151977308,5.047692307692309,0.009156373694501403,4.956799964783178,0.03249032627991205,0.0006920415224913518,1.736923076923077,Co1 Fe1 Ni1 Si0.25,196.0
0.021995719757734643,1.0731780939490603,425.14285714285717,72.31428571428572,2.028319586231102,0.262843279956806,1757.2857142857142,11.238732128524116,-19.428571428571427,1.0165267934777587,23229.558969240166,8.285714285714285,-4.953271027516559,1.1020408163265305,7.5673469387755095,-140.64554771211755,5.022857142857142,0.015194054500412894,7.568196295859384,0.031943828249996926,0.0006770528354578644,1.72,Co1 Fe1 Ni1 Si0.5,476.0
0.02513954903355476,1.0732896190901542,426.5333333333333,69.24,2.2030624803071825,0.31294322161310734,1752.6000000000001,11.467435803685827,-24.96,0.8052014418886131,18144.765170508344,7.999999999999999,-6.70761512029791,1.368888888888889,9.461333333333334,-115.10624116932095,5.001333333333334,0.01992420140768804,9.462257354268184,0.031382939455839455,0.0006595995576587209,1.7053333333333334,Co1 Fe1 Ni1 Si0.75,1301.0
0.049823394745682564,1.1690876298045028,372.1428571428571,174.94285714285715,4.597275809462339,1.4546407424132868,1613.8914285714286,16.17829697924587,-5.632653061224489,4.6354736462344555,6517.27689743172,7.7142857142857135,-175.5011533944882,2.6530612244897944,99.87755102040816,-97.26407782393795,4.711428571428571,0.03483541067433678,99.87806464867826,0.1403784971032942,0.003441752070714021,1.6385714285714283,Al1 Co1 Cr1 Cu1 Fe1 Mn1 Ni1,1005.0
0.05201294647922279,1.1687313554975265,387.16666666666663,71.6,4.77132095702737,0.3936970575929022,1629.7066666666665,14.896688227162047,-4.777777777777777,5.081281140361571,5506.388061025179,7.833333333333332,-81.05749920614586,2.888888888888889,15.377777777777776,-37.970780432560446,4.754999999999999,0.03809523809523815,15.378607503607503,0.11908213785264163,0.003877150679194268,1.643333333333333,Al1 Co1 Cr1 Cu1 Fe1 Ni1,1303.0
0.06500665511677838,1.1856814548180812,398.7142857142856,67.88571428571429,5.669508992684743,0.4071267633645546,1674.1771428571428,16.17829697924587,-13.795918367346939,1.963286117806807,3828.3987248301646,7.285714285714285,-137.43624809996714,4.163265306122448,15.281632653061223,-29.076168133336548,4.618571428571428,0.05807962529273999,15.282301773168282,0.14257114228428164,0.008580366262804852,1.6257142857142854,Al1 Co1 Cr1 Cu1 Fe1 Ni1 Ti1,1234.0
0.04898164530903447,1.1684312953171114,404.9999999999999,68.04285714285714,4.29778950697271,0.40435958289775653,1708.7485714285715,16.17829697924587,-7.755102040816325,3.564703817684854,6743.200376794227,7.428571428571428,-58.228223626726525,3.020408163265305,15.191836734693876,-41.26573694227005,4.682857142857142,0.0383275261324041,15.19189329833929,0.12499795916701345,0.005219193647067643,1.6428571428571426,Al1 Co1 Cr1 Cu1 Fe1 Ni1 V1,1469.0
0.06833610664875563,1.1836472778183167,393.6258717660292,53.27259842519685,4.797588253521095,0.3813246770959978,1535.5807716535433,13.299162925480315,-19.952423989745935,1.0235317211558164,2847.8941453520392,6.975253093363329,-80.15107583537021,4.87122462897987,11.153135133698838,-28.056016012690634,4.469552305961755,0.06716390251848109,11.153471293147952,0.1577613455803579,0.012109330155266457,1.5642677165354328,Al1 Cu0.889 Fe0.667 Ni0.889 Ti1,980.0
0.06833610664875563,1.1836472778183167,393.6258717660292,53.27259842519685,4.797588253521095,0.3813246770959978,1535.5807716535433,13.299162925480315,-19.952423989745935,1.0235317211558164,2847.8941453520392,6.975253093363329,-80.15107583537021,4.87122462897987,11.153135133698838,-28.056016012690634,4.469552305961755,0.06716390251848109,11.153471293147952,0.1577613455803579,0.012109330155266457,1.5642677165354328,Al1 Cu0.889 Fe0.667 Ni0.889 Ti1,980.0
0.06841692129971327,1.1842602246295815,394.4000000000001,55.58,5.001276947009041,0.37244638431918387,1554.2480000000003,13.380866803977112,-17.6,1.1816582652470353,2858.6250349704214,7.2,-91.31126320703267,4.800000000000001,11.392000000000003,-27.781131241888225,4.516,0.06616541353383458,11.392601503759401,0.15354478174135383,0.011204597606102578,1.58,Al1 Cu1 Fe1 Ni1 Ti1,1074.0
0.06537796371100701,1.1730395644650875,389.75,48.975,4.249567641215456,0.3638358937953069,1490.06,11.52565131835077,-23.25,0.7386628818676021,2696.5141115157635,7.0,-54.62040950678192,4.6875,9.543750000000001,-30.142471496104374,4.4125000000000005,0.06469500924214416,9.54386552680222,0.16688319268278629,0.013878743608473328,1.5324999999999998,Al1 Cu1 Ni1 Ti1,300.0
,,599.0263231587791,210.93225987118458,,1.1730486865953285,2316.4193727247275,13.462366769230638,-4.857779864415429,6.419493689989203,,4.339960795295436,,,121.28682003139734,,3.840898907868944,,,0.10661248491838148,,1.5299803976477178,Al0.214 Nb0.714 Ta0.571 Ti1 V0.143 Zr0.929,1965.0
,,609.8384206104733,236.77317278073374,,1.1073423841199654,2360.748972276673,12.629885520214001,-4.402675305074694,6.772243510088099,,4.339960795295436,,,132.5718454010617,,3.832889946793615,,,0.10319658631616282,,1.5295799495939513,Al0.214 Nb0.714 Ta0.714 Ti1 Zr0.929,1965.0
,,617.2800000000001,238.32,,1.0957419591165705,2397.1976,14.499950603880103,-7.001599999999998,4.964471947517701,,4.319999999999999,,,132.67520000000005,,3.8379999999999996,,,0.11583850827768805,,1.5252000000000001,Al0.4 Hf0.6 Nb1 Ta1 Ti1 Zr1,1841.0
,,585.3297329732973,210.85361536153613,,1.174068112351059,2265.0406570657065,13.775844964249961,-8.609016437197276,3.624438303386297,,4.3000300030003,,,121.52978394149045,,3.877887788778878,,,0.09973567105777265,,1.5313921392139214,Al0.333 Nb0.667 Ta0.533 Ti1 V0.133 Zr0.667,2035.0
,,569.6,178.08,,1.2131527462899188,2169.094,14.533431935812189,-16.160000000000004,1.9507660898130321,,4.3,,,104.08800000000002,,3.97,,,0.2176143377629333,,1.532,Al1 Mo0.5 Nb1 Ta0.5 Ti1 Zr1,2000.0
,,563.2505250525052,204.03030303030306,,1.0881199606133476,2135.559102910291,12.509569097701705,-15.127102629254825,1.7660304696034284,,4.1998199819982,,,111.22599190612128,,3.9450645064506453,,,0.08109946820403546,,1.52998799879988,Al0.667 Nb1 Ta0.333 Ti1 Zr0.333,1280.0
,,605.5882352941177,274.3058823529412,,0.975218196120493,2446.4394117647057,12.707663913447359,-4.8166089965397925,6.454443333816685,,4.647058823529412,,,140.14256055363322,,4.047058823529412,,,0.05017616026384968,,1.5947058823529412,Al0.25 Nb1 Ta1 Ti1 V1,1330.0
,,590.1111111111111,260.5111111111111,,1.02153149440662,2362.3855555555556,13.14521343892854,-8.39506172839506,3.6990868390858593,,4.555555555555555,,,138.03209876543207,,4.055555555555555,,,0.04961580791503578,,1.583333333333333,Al0.5 Nb1 Ta1 Ti1 V1,1014.0
,,563.8000000000001,237.06000000000003,,1.1055564207736719,2219.494,13.380866803977112,-13.440000000000003,2.209728689451367,,4.4,,,132.91200000000003,,4.07,,,0.04841487374764081,,1.564,Al1 Nb1 Ta1 Ti1 V1,993.0
,,623.0,289.825,,0.9254345201453369,2541.0,11.52565131835077,-0.25,117.14671999971723,,4.75,,,141.71874999999997,,4.0375,,,0.050682837331783206,,1.6074999999999997,Nb1 Ta1 Ti1 V1,1092.0
,,610.125,136.60000000000002,,1.0271544742934218,2380.0,12.966357733144617,0.25,123.43972561953674,,4.5,,,67.6625,,3.85625,,,0.2589884167293974,,1.545,Hf0.5 Mo0.5 Nb1 Ti1 Zr1,1176.0
,,616.0,127.44,,1.0026514030279252,2444.2000000000003,13.380866803977112,-0.6400000000000001,51.10236662856384,,4.6,,,60.80000000000001,,3.9100000000000006,,,0.3095545186231337,,1.558,Hf1 Mo1 Nb1 Ti1 Zr1,1719.0
,,567.5555555555554,119.2,,1.1490913088603856,2271.8888888888887,13.14521343892854,-24.98765432098765,1.1951687809644005,,4.444444444444445,,,59.59259259259259,,4.011111111111111,,,0.17146428199482242,,1.5555555555555554,Hf1 Nb1 Si0.5 Ti1 V1,1399.0
0.053675842976687135,1.1869411729755166,406.0153846153846,159.28000000000003,4.883180459359103,1.5020862723497828,1797.4712307692312,17.68335535327119,-8.84639053254438,3.5930272797748635,6137.717945288662,7.430769230769231,-195.3169187403738,3.1962130177514796,88.33155029585798,-82.0358475054174,4.597538461538462,0.04080499397817431,88.3327008287701,0.14832428888943378,0.007793297454668052,1.650923076923077,Al0.125 Co1 Cr1 Cu1 Fe1 Mn1 Ni1 Ti1 V1,1862.0
0.05487145719393651,1.1868033312372035,404.81818181818187,157.26060606060605,4.945414787460788,1.5133504224631895,1784.380303030303,17.89357470884369,-9.520661157024794,3.3536475812610123,5942.978012969303,7.363636363636364,-202.41433484526763,3.3204775022956845,87.66391184573004,-79.7181612237109,4.591515151515152,0.04255955560303385,87.66500125709614,0.14799300110024,0.007784313068700817,1.646969696969697,Al0.25 Co1 Cr1 Cu1 Fe1 Mn1 Ni1 Ti1 V1,1465.0
0.05809576675961115,1.18637381397736,401.0740740740741,150.94519441559942,5.081921667239575,1.5494866121905964,1743.4400011538019,18.213382183974918,-11.468845574794768,2.7687127574225876,5396.368826602019,7.153686396677052,-217.70543318015692,3.674806074569994,85.44275975007433,-73.95790841703096,4.572677973924081,0.04752687882545704,85.44367221797893,0.14679313560552307,0.007737606526382848,1.634605976693204,Al0.667 Co1 Cr1 Cu1 Fe1 Mn1 Ni1 Ti1 V1,1461.0
0.05234873170067591,1.1870835776424415,407.25,161.3625,4.808231006707082,1.4906123965608227,1810.97125,17.288476977526155,-8.125,3.853407355395294,6308.765833638814,7.5,-186.84261786448354,3.0625,88.9984375,-84.744071310699,4.60375,0.038910505836575876,88.99965345330739,0.14863966496194747,0.007799579206600233,1.6550000000000002,Co1 Cr1 Cu1 Fe1 Mn1 Ni1 Ti1 V1,1312.0
0.0411207061312672,1.16950096482644,392.6363636363636,75.74545454545454,3.9842225995185987,0.33932831275558073,1693.0009090909093,14.697168880613484,-1.520661157024794,16.36283018146136,8691.856685431881,8.272727272727273,-46.328238205335545,1.9834710743801653,13.778512396694216,-50.76394405542901,4.805454545454546,0.025769506084466712,13.77916314179736,0.1093255053301949,0.003047997725535807,1.6663636363636363,Al0.5 Co1 Cr1 Cu1 Fe1 Ni1,388.0
0.06158999307561687,1.1675387413683327,378.57142857142856,65.08571428571429,5.150683135209445,0.4699845555625532,1530.2442857142858,14.531775362338621,-8.653061224489793,2.5698611893056937,3830.8783861509296,7.142857142857142,-102.33843355148562,3.918367346938774,16.881632653061224,-31.361446858520573,4.675714285714285,0.05507745266781407,16.882560296846012,0.12844438167422292,0.004855531604502801,1.607142857142857,Al1 Co0.5 Cr0.5 Cu0.5 Fe0.5 Ni0.5,1620.0
0.05201294647922279,1.1687313554975265,387.16666666666663,71.6,4.77132095702737,0.3936970575929022,1629.7066666666665,14.896688227162047,-4.777777777777777,5.081281140361571,5506.388061025179,7.833333333333332,-81.05749920614586,2.888888888888889,15.377777777777776,-37.970780432560446,4.754999999999999,0.03809523809523815,15.378607503607503,0.11908213785264163,0.003877150679194268,1.643333333333333,Al1 Co1 Cr1 Cu1 Fe1 Ni1,948.0
,,563.4,125.38000000000001,,1.019891084538319,2301.0,13.380866803977112,-4.640000000000001,6.6356410594722695,,4.6,,,59.976000000000006,,3.9100000000000006,,,0.14499655168313486,,1.55,Cr1 Hf1 Nb1 Ti1 Zr1,1375.0
,,586.8000000000001,111.66000000000001,,1.1807105241157194,2301.6,13.380866803977112,-0.4800000000000001,64.16125632507024,,4.4,,,55.23200000000001,,3.83,,,0.13813037319865604,,1.532,Hf1 Nb1 Ti1 V1 Zr1,1170.0
,,674.4966195451753,344.95291948371244,,0.7787419340155474,2673.234787953288,12.446203507885373,1.7551090256651642,18.957012760284734,,4.614628149969269,,,146.42726334832946,,3.8929317762753537,,,0.10123264696044004,,1.5710264290104488,Hf0.26 Nb1 Ta1 Ti0.578 Zr0.416,845.0
,,590.1860465116279,132.7,,1.023395923858471,2382.0,14.165477537729629,-16.149269875608436,2.0893927561292127,,4.5813953488372094,,,64.0757166035695,,4.025581395348837,,,0.25413082657285496,,1.5732558139534885,Hf1 Mo0.5 Nb1 Si0.3 Ti1 V0.5,1617.0
,,583.7777777777777,127.96666666666665,,1.05148078588319,2351.1111111111113,14.425841363189738,-24.246913580246915,1.39880714318017,,4.555555555555555,,,63.02962962962963,,4.055555555555555,,,0.25571009819908885,,1.57,Hf1 Mo0.5 Nb1 Si0.5 Ti1 V0.5,1787.0
,,577.9148936170213,123.63617021276596,,1.077785560018953,2322.8510638297876,14.534222462977702,-30.937075599818918,1.0912742544503515,,4.531914893617021,,,61.92575826165686,,4.082978723404255,,,0.2565634572678877,,1.5670212765957445,Hf1 Mo0.5 Nb1 Si0.7 Ti1 V0.5,2134.0
,,574.0,103.89090909090909,,1.2328420900401837,2245.727272727273,14.697168880613486,-22.280991735537192,1.4813448781289853,,4.363636363636364,,,52.70909090909091,,3.9090909090909087,,,0.17867279295446395,,1.529090909090909,Hf1 Nb1 Si0.5 Ti1 V1 Zr1,1540.0
,,591.7619047619048,217.88095238095238,,1.2259270965237836,2499.212857142857,12.568476876778147,-4.5351473922902485,6.926191430634837,,4.904761904761905,,,123.54195011337868,,4.188095238095238,,,0.2598927041820814,,1.628095238095238,Al0.2 Mo1 Ta1 Ti1 V1,1021.0
,,568.7391304347827,201.19565217391303,,1.2967106540722686,2363.061304347826,13.241589181517465,-9.073724007561436,3.4484944634462273,,4.739130434782609,,,118.22495274102081,,4.1891304347826095,,,0.2497106075512803,,1.607391304347826,Al0.6 Mo1 Ta1 Ti1 V1,962.0
,,605.0,227.47500000000002,,1.1875949324868755,2577.5,11.52565131835077,-1.5,19.804910848699404,,5.0,,,126.13124999999998,,4.1875,,,0.26545950726994133,,1.64,Mo1 Ta1 Ti1 V1,1221.0
,,684.0,289.5,,0.9278470072731027,2668.5,11.52565131835077,1.75,17.57497173886802,,4.5,,,143.125,,3.7874999999999996,,,0.12316147936753602,,1.5325,Hf1 Nb1 Ta1 Zr1,1315.0
